Repository: matermlr/Multi-source-uncertainty

# Multi-source-uncertainty

Data and codes related with "Uncertainty-Aware Multi-Source Modeling for Materials Property Prediction: A Case Study in Ferroelectrics".
Phys. Rev. Materials 10, 073806 – Published 29 July, 2026
DOI: https://doi.org/10.1103/f987-876s

## Project Structure

This project implements a resampling-based approach for quantifying sample or source specific uncertainties of material properties, with a focus on ferroelectrics.

## Raw Measurements

 The raw measurement files for the P–E and S–E loops of the five validation samples are included in the folder "P-E S-E measurement files" in TXT form, as exported from the Radiant equipment.

File: P-E S-E measurement files/2-1-20kVcm.txt
»»»»»»»»»»»»»»»»»»»»»»»»»»»»»»»»»»»» Hysteresis ««««««««««««««««««««««««««««««««««««
»»»  Version:			4.6.11
»»»  Vision Version:		4.6.5 (R)
»»»  Vision Compiled:		7 December 2011
»»»  Driver Version:		4.6.17
»»»  Tester Name:		PPM21211-813
»»»  Tester S/N:		PPM21211-813                    
»»»  Internal Amp Type:		No Internal Amp
»»»  Internal Amp S/N:		100000
»»»  Execution Count:		0
»»»»»»»»»»»»»»»»»»»»»»»»»»»»»»»»»»»»»»»»»»««««««««««««««««««««««««««««««««««««««««««

Stored:				9/22/2023 - 16:17:15
Configured:			09/22/23 03:55:16 PM
Executed:			09/22/23 04:16:46 PM

»»»»»»»»»»»»»»»»»»»»»»»»»»»»»»»»»»» Sample Info ««««««««««««««««««««««««««««««««««««
Sample Name:			
Lot Name:			
Wafer Name:			
Die Row/Column:			0/0
Capacitor Number:		0
Sample Area (cm2):		9.46e-001
Sample Thickness (µm):		1.14e+003

Mux Loop Adjustment:		Disabled

Amplifier:			High Voltage (HVA)
HVI Channel/Port:		1/1
Drive Gain Factor:			1000.00r
Drive Voltage Limit:			4000.00r

»»»»»»»»»»»»»»»»»»»»»»»»»»»»»»»»»»» Tester Info «««««««««««««««««««««««««««««««««««
Tester Name:			PPM21211-813
Tester Serial Number:		PPM21211-813                    
Return Signal Amp. Level:	0.00019

»»»»»»»»»»»»»»»»»»»»»»»»»»»»»»»» Hysteresis Info ««««««««««««««««««««««««««««««««««
Task Name:			Hyst-2
Volts:				2272.00
Field:				20.00 (kV/cm)
Hysteresis Period (ms):		1.00e+002
Preset:				Enabled
Preset Delay (ms):		1.00e+002
Profile:			Standard Bipolar

»»»»»»»»»»»»»»»»»»»»»»»»»»»»»»»»»»»»»» Data «««««««««««««««««««««««««««««««««««««««
Points:				1017

Valid Data

Point		Time (ms)	Field (kV/cm)	Measured Polarization
   1		9.8500e-002	-0.0101		-5.1755
   2		1.9700e-001	0.0060		-5.1645
   3		2.9550e-001	0.0376		-5.1488
   4		3.9400e-001	0.0826		-5.1318
   5		4.9250e-001	0.1491		-5.1093
   6		5.9100e-001	0.1820		-5.0699
   7		6.8950e-001	0.2465		-5.0309
   8		7.8800e-001	0.3130		-4.9651
   9		8.8650e-001	0.3768		-4.8964
  10		9.8500e-001	0.4513		-4.8166
  11		1.0835e+000	0.5151		-4.7106
  12		1.1820e+000	0.5816		-4.5914
  13		1.2805e+000	0.6588		-4.4506
  14		1.3790e+000	0.7247		-4.2924
  15		1.4775e+000	0.7979		-4.1163
  16		1.5760e+000	0.8717		-3.9212
  17		1.6745e+000	0.9718		-3.7100
  18		1.7730e+000	1.0343		-3.4716
  19		1.8715e+000	1.1048		-3.2078
  20		1.9700e+000	1.1867		-2.9329
  21		2.0685e+000	1.2653		-2.6288
  22		2.1670e+000	1.3392		-2.2971
  23		2.2655e+000	1.4251		-1.9459
  24		2.3640e+000	1.4789		-1.5747
  25		2.4625e+000	1.5682		-1.1836
  26		2.5610e+000	1.6528		-0.7832
  27		2.6595e+000	1.7347		-0.3671
  28		2.7580e+000	1.8059		0.0524
  29		2.8565e+000	1.8865		0.4693
  30		2.9550e+000	1.9732		0.8799
  31		3.0535e+000	2.0517		1.2787
  32		3.1520e+000	2.1189		1.6685
  33		3.2505e+000	2.2156		2.0388
  34		3.3490e+000	2.2808		2.3989
  35		3.4475e+000	2.3728		2.7416
  36		3.5460e+000	2.4352		3.0691
  37		3.6445e+000	2.5185		3.3885
  38		3.7430e+000	2.6246		3.6854
  39		3.8415e+000	2.6783		3.9734
  40		3.9400e+000	2.7482		4.2559
  41		4.0385e+000	2.8409		4.5159
  42		4.1370e+000	2.9067		4.7645
  43		4.2355e+000	2.9913		5.0075
  44		4.3340e+000	3.0699		5.2366
  45		4.4325e+000	3.1458		5.4686
  46		4.5310e+000	3.2096		5.6828
  47		4.6295e+000	3.3023		5.8873
  48		4.7280e+000	3.3755		6.0849
  49		4.8265e+000	3.4648		6.2822
  50		4.9250e+000	3.5333		6.4595
  51		5.0235e+000	3.6139		6.6457
  52		5.1220e+000	3.6851		6.8213
  53		5.2205e+000	3.7845		6.9863
  54		5.3190e+000	3.8550		7.1424
  55		5.4175e+000	3.9302		7.3019
  56		5.5160e+000	4.0142		7.4613
  57		5.6145e+000	4.0880		7.6056
  58		5.7130e+000	4.1666		7.7481
  59		5.8115e+000	4.2445		7.8872
  60		5.9100e+000	4.3144		8.0149
  61		6.0085e+000	4.3923		8.1472
  62		6.1070e+000	4.4782		8.2698
  63		6.2055e+000	4.5756		8.3979
  64		6.3040e+000	4.6280		8.5175
  65		6.4025e+000	4.7193		8.6274
  66		6.5010e+000	4.7939		8.7445
  67		6.5995e+000	4.8718		8.8501
  68		6.6980e+000	4.9463		8.9591
  69		6.7965e+000	5.0316		9.0600
  70		6.8950e+000	5.1001		9.1644
  71		6.9935e+000	5.1693		9.2675
  72		7.0920e+000	5.2647		9.3654
  73		7.1905e+000	5.3392		9.4592
  74		7.2890e+000	5.4319		9.5533
  75		7.3875e+000	5.4964		9.6382
  76		7.4860e+000	5.5965		9.7328
  77		7.5845e+000	5.6562		9.8193
  78		7.6830e+000	5.7429		9.9058
  79		7.7815e+000	5.8114		9.9839
  80		7.8800e+000	5.9114		10.0662
  81		7.9785e+000	5.9685		10.1459
  82		8.0770e+000	6.0424		10.2244
  83		8.1755e+000	6.1351		10.3028
  84		8.2740e+000	6.2076		10.3716
  85		8.3725e+000	6.2761		10.4534
  86		8.4710e+000	6.3581		10.5226
  87		8.5695e+000	6.4494		10.5934
  88		8.6680e+000	6.5206		10.6562
  89		8.7665e+000	6.6086		10.7283
  90		8.8650e+000	6.6871		10.7953
  91		8.9635e+000	6.7617		10.8644
  92		9.0620e+000	6.8369		10.9247
  93		9.1605e+000	6.9115		10.9896
  94		9.2590e+000	6.9873		11.0498
  95		9.3575e+000	7.0700		11.1066
  96		9.4560e+000	7.1593		11.1707
  97		9.5545e+000	7.2372		11.2280
  98		9.6530e+000	7.2990		11.2801
  99		9.7515e+000	7.3775		11.3459
 100		9.8500e+000	7.4575		11.3976
 101		9.9485e+000	7.5609		11.4540
 102		1.0047e+001	7.6180		11.5113
 103		1.0146e+001	7.7039		11.5618
 104		1.0244e+001	7.7604		11.6220
 105		1.0342e+001	7.8678		11.6670
 106		1.0441e+001	7.9410		11.7204
 107		1.0540e+001	8.0115		11.7730
 108		1.0638e+001	8.1009		11.8163
 109		1.0736e+001	8.1794		11.8757
 110		1.0835e+001	8.2560		11.9232
 111		1.0934e+001	8.3211		11.9669
 112		1.1032e+001	8.4024		12.0139
 113		1.1131e+001	8.4870		12.0632
 114		1.1229e+001	8.5616		12.1077
 115		1.1328e+001	8.6334		12.1565
 116		1.1426e+001	8.7181		12.2031
 117		1.1525e+001	8.8034		12.2430
 118		1.1623e+001	8.8705		12.2909
 119		1.1722e+001	8.9538		12.3329
 120		1.1820e+001	9.0270		12.3800
 121		1.1919e+001	9.1150		12.4245
 122		1.2017e+001	9.1815		12.4695
 123		1.2116e+001	9.2647		12.5030
 124		1.2214e+001	9.3507		12.5480
 125		1.2313e+001	9.4212		12.5870
 126		1.2411e+001	9.5045		12.6231
 127		1.2509e+001	9.5918		12.6650
 128		1.2608e+001	9.6711		12.7011
 129		1.2707e+001	9.7369		12.7469
 130		1.2805e+001	9.8181		12.7864
 131		1.2903e+001	9.8934		12.8194
 132		1.3002e+001	9.9625		12.8610
 133		1.3101e+001	10.0566		12.9034
 134		1.3199e+001	10.1311		12.9344
 135		1.3297e+001	10.2177		12.9755
 136		1.3396e+001	10.2775		13.0107
 137		1.3495e+001	10.3648		13.0459
 138		1.3593e+001	10.4454		13.0765
 139		1.3692e+001	10.5200		13.1215
 140		1.3790e+001	10.5992		13.1541
 141		1.3889e+001	10.6791		13.1897
 142		1.3987e+001	10.7523		13.2199
 143		1.4086e+001	10.8336		13.2593
 144		1.4184e+001	10.9048		13.2924
 145		1.4283e+001	10.9814		13.3280
 146		1.4381e+001	11.0660		13.3645
 147		1.4480e+001	11.1479		13.3891
 148		1.4578e+001	11.2245		13.4269
 149		1.4677e+001	11.3125		13.4599
 150		1.4775e+001	11.3843		13.4901
 151		1.4874e+001	11.4663		13.5223
 152		1.4972e+001	11.5361		13.5537
 153		1.5070e+001	11.6093		13.5897
 154		1.5169e+001	11.6946		13.6203
 155		1.5268e+001	11.7718		13.6461
 156		1.5366e+001	11.8551		13.6831
 157		1.5464e+001	11.9323		13.7183
 158		1.5563e+001	12.0029		13.7446
 159		1.5662e+001	12.0895		13.7730
 160		1.5760e+001	12.1634		13.8065
 161		1.5858e+001	12.2722		13.8315
 162		1.5957e+001	12.3118		13.8595
 163		1.6055e+001	12.3958		13.8943
 164		1.6154e+001	12.4763		13.9219
 165		1.6253e+001	12.5563		13.9482
 166		1.6351e+001	12.6281		13.9817
 167		1.6450e+001	12.7188		14.0071
 168		1.6548e+001	12.7940		14.0347
 169		1.6647e+001	12.8659		14.0724
 170		1.6745e+001	12.9505		14.0932
 171		1.6843e+001	13.0264		14.1195
 172		1.6942e+001	13.1063		14.1552
 173		1.7041e+001	13.1889		14.1751
 174		1.7139e+001	13.2655		14.2031
 175		1.7238e+001	13.3441		14.2336
 176		1.7336e+001	13.4159		14.2548
 177		1.7435e+001	13.5005		14.2866
 178		1.7533e+001	13.5690		14.3083
 179		1.7631e+001	13.6550		14.3422
 180		1.7730e+001	13.7416		14.3634
 181		1.7828e+001	13.8122		14.3935
 182		1.7927e+001	13.8860		14.4122
 183		1.8026e+001	13.9780		14.4419
 184		1.8124e+001	14.0539		14.4707
 185		1.8223e+001	14.1480		14.4928
 186		1.8321e+001	14.2091		14.5233
 187		1.8419e+001	14.2823		14.5488
 188		1.8518e+001	14.3729		14.5687
 189		1.8616e+001	14.4435		14.5971
 190		1.8715e+001	14.5147		14.6239
 191		1.8814e+001	14.5966		14.6451
 192		1.8912e+001	14.6779		14.6743
 193		1.9011e+001	14.7652		14.7019
 194		1.9109e+001	14.8377		14.7240
 195		1.9208e+001	14.9216		14.7439
 196		1.9306e+001	14.9821		14.7723
 197		1.9404e+001	15.0674		14.7952
 198		1.9503e+001	15.1486		14.8118
 199		1.9602e+001	15.2198		14.8436
 200		1.9700e+001	15.2830		14.8661
 201		1.9799e+001	15.3817		14.8924
 202		1.9897e+001	15.4475		14.9102
 203		1.9996e+001	15.5261		14.9356
 204		2.0094e+001	15.6161		14.9568
 205		2.0192e+001	15.7020		14.9865
 206		2.0291e+001	15.7665		15.0039
 207		2.0390e+001	15.8478		15.0264
 208		2.0488e+001	15.9378		15.0535
 209		2.0587e+001	16.0070		15.0752
 210		2.0685e+001	16.0869		15.0934
 211		2.0784e+001	16.1695		15.1184
 212		2.0882e+001	16.2353		15.1439
 213		2.0980e+001	16.3273		15.1664
 214		2.1079e+001	16.4092		15.1863
 215		2.1177e+001	16.4851		15.2088
 216		2.1276e+001	16.5563		15.2325
 217		2.1375e+001	16.6376		15.2537
 218		2.1473e+001	16.7141		15.2733
 219		2.1572e+001	16.8001		15.3004
 220		2.1670e+001	16.8740		15.3157
 221		2.1769e+001	16.9593		15.3390
 222		2.1867e+001	17.0392		15.3619
 223		2.1965e+001	17.1326		15.3852
 224		2.2064e+001	17.1843		15.4077
 225		2.2163e+001	17.2870		15.4260
 226		2.2261e+001	17.3468		15.4434
 227		2.2360e+001	17.4341		15.4709
 228		2.2458e+001	17.5073		15.4866
 229		2.2557e+001	17.5859		15.5095
 230		2.2655e+001	17.6631		15.5278
 231		2.2753e+001	17.7363		15.5536
 232		2.2852e+001	17.8270		15.5736
 233		2.2951e+001	17.9015		15.5944
 234		2.3049e+001	17.9721		15.6143
 235		2.3148e+001	18.0533		15.6380
 236		2.3246e+001	18.1306		15.6520
 237		2.3345e+001	18.2179		15.6754
 238		2.3443e+001	18.2938		15.6974
 239		2.3541e+001	18.3703		15.7140
 240		2.3640e+001	18.4348		15.7339
 241		2.3738e+001	18.5328		15.7551
 242		2.3837e+001	18.5987		15.7776
 243		2.3936e+001	18.6866		15.7984
 244		2.4034e+001	18.7558		15.8170
 245		2.4133e+001	18.8398		15.8366
 246		2.4231e+001	18.9130		15.8552
 247		2.4329e+001	18.9862		15.8769
 248		2.4428e+001	19.0701		15.8921
 249		2.4526e+001	19.1648		15.9112
 250		2.4625e+001	19.2293		15.9307
 251		2.4724e+001	19.3085		15.9502
 252		2.4822e+001	19.3865		15.9702
 253		2.4921e+001	19.4711		15.9876
 254		2.5019e+001	19.5389		16.0020
 255		2.5118e+001	19.6155		16.0279
 256		2.5216e+001	19.6504		16.0419
 257		2.5314e+001	19.6786		16.0580
 258		2.5413e+001	19.6618		16.0554
 259		2.5512e+001	19.6302		16.0584
 260		2.5610e+001	19.6155		16.0643
 261		2.5709e+001	19.5738		16.0660
 262		2.5807e+001	19.5255		16.0643
 263		2.5906e+001	19.4650		16.0741
 264		2.6004e+001	19.4167		16.0694
 265		2.6102e+001	19.3636		16.0686
 266		2.6201e+001	19.2884		16.0592
 267		2.6299e+001	19.2286		16.0631
 268		2.6398e+001	19.1487		16.0618
 269		2.6497e+001	19.0862		16.0554
 270		2.6595e+001	19.0090		16.0508
 271		2.6694e+001	18.9600		16.0452
 272		2.6792e+001	18.8713		16.0414
 273		2.6890e+001	18.8015		16.0342
 274		2.6989e+001	18.7229		16.0312
 275		2.7087e+001	18.6376		16.0253
 276		2.7186e+001	18.5678		16.0206
 277		2.7285e+001	18.4999		16.0164
 278		2.7383e+001	18.4099		16.0079
 279		2.7482e+001	18.3320		15.9994
 280		2.7580e+001	18.2568		15.9943
 281		2.7679e+001	18.1863		15.9876
 282		2.7777e+001	18.1030		15.9808
 283		2.7875e+001	18.0291		15.9770
 284		2.7974e+001	17.9499		15.9706
 285		2.8073e+001	17.8673		15.9562
 286		2.8171e+001	17.7907		15.9473
 287		2.8270e+001	17.7236		15.9468
 288		2.8368e+001	17.6316		15.9324
 289		2.8467e+001	17.5550		15.9316
 290		2.8565e+001	17.4851		15.9252
 291		2.8663e+001	17.4052		15.9171
 292		2.8762e+001	17.3287		15.9019
 293		2.8860e+001	17.2514		15.9032
 294		2.8959e+001	17.1715		15.8896
 295		2.9058e+001	17.0795		15.8785
 296		2.9156e+001	17.0177		15.8747
 297		2.9255e+001	16.9371		15.8658
 298		2.9353e+001	16.8592		15.8624
 299		2.9451e+001	16.7739		15.8425
 300		2.9550e+001	16.6900		15.8370
 301		2.9648e+001	16.6114		15.8285
 302		2.9747e+001	16.5328		15.8149
 303		2.9846e+001	16.4670		15.8069
 304		2.9944e+001	16.3696		15.7929
 305		3.0043e+001	16.3025		15.7878
 306		3.0141e+001	16.2145		15.7835
 307		3.0240e+001	16.1393		15.7700
 308		3.0338e+001	16.0654		15.7572
 309		3.0436e+001	15.9895		15.7521
 310		3.0535e+001	15.8894		15.7424
 311		3.0634e+001	15.8357		15.7267
 312		3.0732e+001	15.7457		15.7229
 313		3.0831e+001	15.6806		15.7076
 314		3.0929e+001	15.5798		15.6966
 315		3.1028e+001	15.5194		15.6817
 316		3.1126e+001	15.4347		15.6733
 317		3.1224e+001	15.3568		15.6643
 318		3.1323e+001	15.2601		15.6516
 319		3.1422e+001	15.1943		15.6410
 320		3.1520e+001	15.1191		15.6266
 321		3.1619e+001	15.0492		15.6253
 322		3.1717e+001	14.9619		15.6028
 323		3.1816e+001	14.8874		15.5939
 324		3.1914e+001	14.8055		15.5825
 325		3.2013e+001	14.7181		15.5770
 326		3.2111e+001	14.6543		15.5638
 327		3.2209e+001	14.5711		15.5464
 328		3.2308e+001	14.4918		15.5392
 329		3.2407e+001	14.4139		15.5231
 330		3.2505e+001	14.3353		15.5125
 331		3.2603e+001	14.2635		15.5053
 332		3.2702e+001	14.1815		15.4862
 333		3.2801e+001	14.0915		15.4722
 334		3.2899e+001	14.0116		15.4607
 335		3.2998e+001	13.9424		15.4455
 336		3.3096e+001	13.8612		15.4306
 337		3.3194e+001	13.7873		15.4183
 338		3.3293e+001	13.7027		15.4090
 339		3.3392e+001	13.6322		15.3882
 340		3.3490e+001	13.5455		15.3746
 341		3.3589e+001	13.4824		15.3653
 342		3.3687e+001	13.3985		15.3517
 343		3.3785e+001	13.3098		15.3348
 344		3.3884e+001	13.2353		15.3246
 345		3.3983e+001	13.1567		15.3072
 346		3.4081e+001	13.0841		15.2928
 347		3.4179e+001	13.0029		15.2822
 348		3.4278e+001	12.9122		15.2601
 349		3.4377e+001	12.8491		15.2499
 350		3.4475e+001	12.7571		15.2313
 351		3.4574e+001	12.6792		15.2219
 352		3.4672e+001	12.6086		15.2050
 353		3.4770e+001	12.5334		15.1901
 354		3.4869e+001	12.4468		15.1749
 355		3.4968e+001	12.3756		15.1553
 356		3.5066e+001	12.2702		15.1422
 357		3.5164e+001	12.2090		15.1227
 358		3.5263e+001	12.1352		15.1032
 359		3.5361e+001	12.0687		15.0887
 360		3.5460e+001	11.9787		15.0714
 361		3.5559e+001	11.9075		15.0574
 362		3.5657e+001	11.8249		15.0421
 363		3.5755e+001	11.7302		15.0268
 364		3.5854e+001	11.6650		15.0060
 365		3.5953e+001	11.5912		14.9878
 366		3.6051e+001	11.5032		14.9717
 367		3.6150e+001	11.4280		14.9505
 368		3.6248e+001	11.3494		14.9339
 369		3.6346e+001	11.2775		14.9136
 370		3.6445e+001	11.1922		14.8987
 371		3.6544e+001	11.1123		14.8813
 372		3.6642e+001	11.0351		14.8593
 373		3.6740e+001	10.9713		14.8423
 374		3.6839e+001	10.8806		14.8249
 375		3.6938e+001	10.8101		14.8020
 376		3.7036e+001	10.7228		14.7880
 377		3.7135e+001	10.6556		14.7689
 378		3.7233e+001	10.5677		14.7452
 379		3.7331e+001	10.4864		14.7244
 380		3.7430e+001	10.3991		14.7049
 381		3.7529e+001	10.3373		14.6828
 382		3.7627e+001	10.2460		14.6620
 383		3.7725e+001	10.1761		14.6387
 384		3.7824e+001	10.0989		14.6226
 385		3.7922e+001	10.0290		14.5967
 386		3.8021e+001	9.9444		14.5780
 387		3.8120e+001	9.8625		14.5636
 388		3.8218e+001	9.7550		14.5331
 389		3.8316e+001	9.7013		14.5157
 390		3.8415e+001	9.6341		14.4962
 391		3.8514e+001	9.5435		14.4695
 392		3.8612e+001	9.4669		14.4495
 393		3.8711e+001	9.3930		14.4224
 394		3.8809e+001	9.3037		14.4016
 395		3.8907e+001	9.2244		14.3774
 396		3.9006e+001	9.1445		14.3554
 397		3.9105e+001	9.0754		14.3299
 398		3.9203e+001	8.9988		14.3040
 399		3.9301e+001	8.9202		14.2794
 400		3.9400e+001	8.8336		14.2574
 401		3.9499e+001	8.7664		14.2315
 402		3.9597e+001	8.6825		14.2031
 403		3.9696e+001	8.5891		14.1840
 404		3.9794e+001	8.5199		14.1539
 405		3.9892e+001	8.4487		14.1280
 406		3.9991e+001	8.3614		14.1030
 407		4.0090e+001	8.2903		14.0746
 408		4.0188e+001	8.2123		14.0432
 409		4.0286e+001	8.1398		14.0254
 410		4.0385e+001	8.0471		13.9952
 411		4.0483e+001	7.9766		13.9647
 412		4.0582e+001	7.8960		13.9397
 413		4.0681e+001	7.8127		13.9087
 414		4.0779e+001	7.7395		13.8807
 415		4.0877e+001	7.6516		13.8451
 416		4.0976e+001	7.5810		13.8243
 417		4.1075e+001	7.5018		13.7895
 418		4.1173e+001	7.4407		13.7611
 419		4.1272e+001	7.3493		13.7276
 420		4.1370e+001	7.2687		13.6996
 421		4.1468e+001	7.1996		13.6631
 422		4.1567e+001	7.1089		13.6334
 423		4.1666e+001	7.0370		13.6050
 424		4.1764e+001	6.9410		13.5660
 425		4.1862e+001	6.8631		13.5414
 426		4.1961e+001	6.7865		13.5015
 427		4.2060e+001	6.7127		13.4727
 428		4.2158e+001	6.6401		13.4396
 429		4.2257e+001	6.5703		13.4023
 430		4.2355e+001	6.4823		13.3675
 431		4.2453e+001	6.4104		13.3267
 432		4.2552e+001	6.3231		13.2962
 433		4.2651e+001	6.2446		13.2521
 434		4.2749e+001	6.1566		13.2228
 435		4.2847e+001	6.0887		13.1813
 436		4.2946e+001	6.0135		13.1477
 437		4.3044e+001	5.9336		13.1045
 438		4.3143e+001	5.8550		13.0667
 439		4.3242e+001	5.7717		13.0230
 440		4.3340e+001	5.6965		12.9827
 441		4.3438e+001	5.6300		12.9399
 442		4.3537e+001	5.5367		12.9043
 443		4.3636e+001	5.4487		12.8619
 444		4.3734e+001	5.3802		12.8182
 445		4.3833e+001	5.3083		12.7724
 446		4.3931e+001	5.2177		12.7223
 447		4.4029e+001	5.1478		12.6795
 448		4.4128e+001	5.0511		12.6366
 449		4.4227e+001	4.9900		12.5912
 450		4.4325e+001	4.8933		12.5471
 451		4.4423e+001	4.8268		12.5009
 452		4.4522e+001	4.7476		12.4517
 453		4.4621e+001	4.6696		12.3987
 454		4.4719e+001	4.5877		12.3541
 455		4.4818e+001	4.5138		12.3015
 456		4.4916e+001	4.4346		12.2545
 457		4.5014e+001	4.3788		12.1925
 458		4.5113e+001	4.2633		12.1437
 459		4.5212e+001	4.1901		12.0920
 460		4.5310e+001	4.1122		12.0326
 461		4.5408e+001	4.0377		11.9762
 462		4.5507e+001	3.9571		11.9228
 463		4.5605e+001	3.8852		11.8621
 464		4.5704e+001	3.8066		11.8048
 465		4.5803e+001	3.7375		11.7493
 466		4.5901e+001	3.6448		11.6810
 467		4.5999e+001	3.5743		11.6254
 468		4.6098e+001	3.4769		11.5588
 469		4.6197e+001	3.4097		11.4935
 470		4.6295e+001	3.3338		11.4324
 471		4.6394e+001	3.2593		11.3637
 472		4.6492e+001	3.1599		11.2929
 473		4.6590e+001	3.1162		11.2271
 474		4.6689e+001	3.0027		11.1567
 475		4.6788e+001	2.9248		11.0791
 476		4.6886e+001	2.8570		11.0065
 477		4.6984e+001	2.7757		10.9306
 478		4.7083e+001	2.6951		10.8530
 479		4.7182e+001	2.6300		10.7805
 480		4.7280e+001	2.5333		10.6969
 481		4.7379e+001	2.4601		10.6214
 482		4.7477e+001	2.3795		10.5361
 483		4.7575e+001	2.3023		10.4517
 484		4.7674e+001	2.2371		10.3644
 485		4.7773e+001	2.1552		10.2676
 486		4.7871e+001	2.0685		10.1769
 487		4.7969e+001	1.9832		10.0899
 488		4.8068e+001	1.9221		9.9873
 489		4.8166e+001	1.8476		9.8897
 490		4.8265e+001	1.7609		9.7934
 491		4.8364e+001	1.6783		9.6899
 492		4.8462e+001	1.5984		9.5839
 493		4.8560e+001	1.5198		9.4736
 494		4.8659e+001	1.4533		9.3625
 495		4.8758e+001	1.3674		9.2492
 496		4.8856e+001	1.3029		9.1271
 497		4.8955e+001	1.2116		9.0040
 498		4.9053e+001	1.1256		8.8823
 499		4.9151e+001	1.0490		8.7542
 500		4.9250e+001	0.9664		8.6193
 501		4.9349e+001	0.8952		8.4798
 502		4.9447e+001	0.8079		8.3436
 503		4.9545e+001	0.7233		8.1981
 504		4.9644e+001	0.6716		8.0518
 505		4.9743e+001	0.5850		7.8995
 506		4.9841e+001	0.5064		7.7362
 507		4.9940e+001	0.4298		7.5759
 508		5.0038e+001	0.3492		7.4003
 509		5.0136e+001	0.2693		7.2166
 510		5.0235e+001	0.1894		7.0334
 511		5.0334e+001	0.1148		6.8446
 512		5.0432e+001	0.0020		6.6427
 513		5.0531e+001	-0.0390		6.4446
 514		5.0629e+001	-0.1323		6.2262
 515		5.0727e+001	-0.1961		6.0009
 516		5.0826e+001	-0.2841		5.7583
 517		5.0925e+001	-0.3573		5.5153
 518		5.1023e+001	-0.4339		5.2569
 519		5.1121e+001	-0.5245		4.9842
 520		5.1220e+001	-0.5769		4.7000
 521		5.1319e+001	-0.6689		4.4022
 522		5.1417e+001	-0.7475		4.0930
 523		5.1516e+001	-0.8241		3.7626
 524		5.1614e+001	-0.9013		3.4228
 525		5.1712e+001	-0.9899		3.0716
 526		5.1811e+001	-1.0685		2.6903
 527		5.1910e+001	-1.1390		2.3081
 528		5.2008e+001	-1.1854		1.9069
 529		5.2106e+001	-1.3056		1.4937
 530		5.2205e+001	-1.3761		1.0827
 531		5.2304e+001	-1.4614		0.6594
 532		5.2402e+001	-1.5480		0.2301
 533		5.2501e+001	-1.6071		-0.1771
 534		5.2599e+001	-1.6978		-0.5873
 535		5.2697e+001	-1.7737		-0.9868
 536		5.2796e+001	-1.8409		-1.3648
 537		5.2895e+001	-1.9208		-1.7346
 538		5.2993e+001	-2.0061		-2.0816
 539		5.3092e+001	-2.0967		-2.4307
 540		5.3190e+001	-2.1740		-2.7514
 541		5.3288e+001	-2.2445		-3.0589
 542		5.3387e+001	-2.3204		-3.3520
 543		5.3486e+001	-2.4023		-3.6336
 544		5.3584e+001	-2.5051		-3.9017
 545		5.3682e+001	-2.5501		-4.1681
 546		5.3781e+001	-2.6454		-4.4217
 547		5.3880e+001	-2.7160		-4.6555
 548		5.3978e+001	-2.8019		-4.8909
 549		5.4077e+001	-2.8617		-5.1076
 550		5.4175e+001	-2.9456		-5.3269
 551		5.4273e+001	-3.0182		-5.5305
 552		5.4372e+001	-3.1028		-5.7307
 553		5.4471e+001	-3.1861		-5.9182
 554		5.4569e+001	-3.2687		-6.1010
 555		5.4667e+001	-3.3466		-6.2783
 556		5.4766e+001	-3.4232		-6.4522
 557		5.4865e+001	-3.5017		-6.6088
 558		5.4963e+001	-3.5743		-6.7789
 559		5.5062e+001	-3.6683		-6.9341
 560		5.5160e+001	-3.7361		-7.0830
 561		5.5258e+001	-3.8194		-7.2302
 562		5.5357e+001	-3.8986		-7.3663
 563		5.5456e+001	-3.9564		-7.5084
 564		5.5554e+001	-4.0511		-7.6412
 565		5.5653e+001	-4.1277		-7.7735
 566		5.5751e+001	-4.2056		-7.8995
 567		5.5849e+001	-4.2969		-8.0191
 568		5.5948e+001	-4.3600		-8.1370
 569		5.6047e+001	-4.4487		-8.2554
 570		5.6145e+001	-4.5239		-8.3691
 571		5.6243e+001	-4.5904		-8.4747
 572		5.6342e+001	-4.6905		-8.5841
 573		5.6441e+001	-4.7496		-8.6919
 574		5.6539e+001	-4.8234		-8.7958
 575		5.6638e+001	-4.9128		-8.8997
 576		5.6736e+001	-5.0007		-8.9947
 577		5.6834e+001	-5.0464		-9.0838
 578		5.6933e+001	-5.1485		-9.1818
 579		5.7032e+001	-5.2123		-9.2759
 580		5.7130e+001	-5.3124		-9.3625
 581		5.7228e+001	-5.3943		-9.4511
 582		5.7327e+001	-5.4554		-9.5364
 583		5.7426e+001	-5.5327		-9.6242
 584		5.7524e+001	-5.6267		-9.7060
 585		5.7623e+001	-5.6898		-9.7900
 586		5.7721e+001	-5.7832		-9.8702
 587		5.7819e+001	-5.8685		-9.9504
 588		5.7918e+001	-5.9410		-10.0187
 589		5.8017e+001	-6.0182		-10.0997
 590		5.8115e+001	-6.0861		-10.1748
 591		5.8214e+001	-6.1734		-10.2422
 592		5.8312e+001	-6.2486		-10.3164
 593		5.8410e+001	-6.3251		-10.3839
 594		5.8509e+001	-6.4118		-10.4522
 595		5.8608e+001	-6.4883		-10.5183
 596		5.8706e+001	-6.5877		-10.5879
 597		5.8804e+001	-6.6428		-10.6502
 598		5.8903e+001	-6.7194		-10.7215
 599		5.9002e+001	-6.8027		-10.7792
 600		5.9100e+001	-6.8779		-10.8471
 601		5.9199e+001	-6.9497		-10.8992
 602		5.9297e+001	-7.0310		-10.9582
 603		5.9395e+001	-7.1109		-11.0265
 604		5.9494e+001	-7.2070		-11.0850
 605		5.9593e+001	-7.2775		-11.1376
 606		5.9691e+001	-7.3487		-11.1974
 607		5.9789e+001	-7.4346		-11.2504
 608		5.9888e+001	-7.5112		-11.3060
 609		5.9986e+001	-7.5817		-11.3637
 610		6.0085e+001	-7.6724		-11.4150
 611		6.0184e+001	-7.7416		-11.4727
 612		6.0282e+001	-7.8114		-11.5172
 613		6.0380e+001	-7.8987		-11.5745
 614		6.0479e+001	-7.9820		-11.6292
 615		6.0578e+001	-8.0559		-11.6776
 616		6.0676e+001	-8.1358		-11.7238
 617		6.0775e+001	-8.2170		-11.7730
 618		6.0873e+001	-8.3017		-11.8235
 619		6.0971e+001	-8.3675		-11.8714
 620		6.1070e+001	-8.4266		-11.9164
 621		6.1169e+001	-8.5287		-11.9664
 622		6.1267e+001	-8.6106		-12.0093
 623		6.1365e+001	-8.6818		-12.0559
 624		6.1464e+001	-8.7704		-12.1077
 625		6.1563e+001	-8.8356		-12.1454
 626		6.1661e+001	-8.9256		-12.1938
 627		6.1760e+001	-8.9941		-12.2354
 628		6.1858e+001	-9.0895		-12.2778
 629		6.1956e+001	-9.1539		-12.3206
 630		6.2055e+001	-9.2325		-12.3686
 631		6.2154e+001	-9.3024		-12.4063
 632		6.2252e+001	-9.3823		-12.4479
 633		6.2350e+001	-9.4676		-12.4911
 634		6.2449e+001	-9.5475		-12.5327
 635		6.2547e+001	-9.6321		-12.5688
 636		6.2646e+001	-9.7107		-12.6163
 637		6.2745e+001	-9.7758		-12.6494
 638		6.2843e+001	-9.8571		-12.6981
 639		6.2941e+001	-9.9316		-12.7312
 640		6.3040e+001	-10.0102		-12.7719
 641		6.3139e+001	-10.0901		-12.8067
 642		6.3237e+001	-10.1822		-12.8440
 643		6.3336e+001	-10.2547		-12.8890
 644		6.3434e+001	-10.3339		-12.9242
 645		6.3532e+001	-10.4031		-12.9569
 646		6.3631e+001	-10.4844		-12.9972
 647		6.3730e+001	-10.5683		-13.0260
 648		6.3828e+001	-10.6496		-13.0672
 649		6.3926e+001	-10.7221		-13.1079
 650		6.4025e+001	-10.7772		-13.1444
 651		6.4124e+001	-10.8719		-13.1783
 652		6.4222e+001	-10.9538		-13.2084
 653		6.4320e+001	-11.0384		-13.2419
 654		6.4419e+001	-11.1110		-13.2771
 655		6.4517e+001	-11.2010		-13.3098
 656		6.4616e+001	-11.2695		-13.3450
 657		6.4715e+001	-11.3467		-13.3781
 658		6.4813e+001	-11.4380		-13.4107
 659		6.4912e+001	-11.5066		-13.4459
 660		6.5010e+001	-11.5818		-13.4786
 661		6.5109e+001	-11.6597		-13.5087
 662		6.5207e+001	-11.7376		-13.5401
 663		6.5305e+001	-11.8202		-13.5715
 664		6.5404e+001	-11.8934		-13.6080
 665		6.5502e+001	-11.9700		-13.6355
 666		6.5601e+001	-12.0465		-13.6674
 667		6.5700e+001	-12.1264		-13.7021
 668		6.5798e+001	-12.2211		-13.7361
 669		6.5897e+001	-12.2762		-13.7653
 670		6.5995e+001	-12.3749		-13.7921
 671		6.6094e+001	-12.4468		-13.8188
 672		6.6192e+001	-12.5281		-13.8502
 673		6.6290e+001	-12.5858		-13.8803
 674		6.6389e+001	-12.7067		-13.9125
 675		6.6487e+001	-12.7584		-13.9460
 676		6.6586e+001	-12.8377		-13.9745
 677		6.6685e+001	-12.9115		-14.0008
 678		6.6783e+001	-13.0009		-14.0271
 679		6.6882e+001	-13.0647		-14.0593
 680		6.6980e+001	-13.1580		-14.0881
 681		6.7079e+001	-13.2178		-14.1132
 682		6.7177e+001	-13.3152		-14.1412
 683		6.7275e+001	-13.3938		-14.1696
 684		6.7374e+001	-13.4683		-14.1959
 685		6.7472e+001	-13.5469		-14.2239
 686		6.7571e+001	-13.6241		-14.2561
 687		6.7669e+001	-13.7101		-14.2803
 688		6.7768e+001	-13.7766		-14.3074
 689		6.7867e+001	-13.8431		-14.3384
 690		6.7965e+001	-13.9129		-14.3664
 691		6.8064e+001	-14.0163		-14.3910
 692		6.8162e+001	-14.0969		-14.4164
 693		6.8260e+001	-14.1674		-14.4444
 694		6.8359e+001	-14.2440		-14.4652
 695		6.8457e+001	-14.3239		-14.4983
 696		6.8556e+001	-14.4106		-14.5225
 697		6.8654e+001	-14.4831		-14.5484
 698		6.8753e+001	-14.5865		-14.5717
 699		6.8852e+001	-14.6389		-14.5984
 700		6.8950e+001	-14.7188		-14.6285
 701		6.9049e+001	-14.8008		-14.6497
 702		6.9147e+001	-14.8726		-14.6752
 703		6.9246e+001	-14.9599		-14.7011
 704		6.9344e+001	-15.0365		-14.7278
 705		6.9442e+001	-15.1097		-14.7541
 706		6.9541e+001	-15.1863		-14.7740
 707		6.9639e+001	-15.2702		-14.8012
 708		6.9738e+001	-15.3515		-14.8270
 709		6.9837e+001	-15.4193		-14.8508
 710		6.9935e+001	-15.5039		-14.8720
 711		7.0034e+001	-15.5838		-14.8996
 712		7.0132e+001	-15.6631		-14.9212
 713		7.0231e+001	-15.7350		-14.9462
 714		7.0329e+001	-15.8202		-14.9670
 715		7.0427e+001	-15.8807		-14.9967
 716		7.0526e+001	-15.9875		-15.0175
 717		7.0624e+001	-16.0472		-15.0370
 718		7.0723e+001	-16.1312		-15.0633
 719		7.0822e+001	-16.2138		-15.0887
 720		7.0920e+001	-16.2877		-15.1121
 721		7.1019e+001	-16.3555		-15.1286
 722		7.1117e+001	-16.4704		-15.1562
 723		7.1216e+001	-16.5476		-15.1812
 724		7.1314e+001	-16.6033		-15.2016
 725		7.1412e+001	-16.6886		-15.2262
 726		7.1511e+001	-16.7672		-15.2499
 727		7.1609e+001	-16.8458		-15.2677
 728		7.1708e+001	-16.9412		-15.2936
 729		7.1807e+001	-17.0157		-15.3195
 730		7.1905e+001	-17.0855		-15.3369
 731		7.2004e+001	-17.1695		-15.3598
 732		7.2102e+001	-17.2420		-15.3789
 733		7.2201e+001	-17.3112		-15.4022
 734		7.2299e+001	-17.4032		-15.4247
 735		7.2397e+001	-17.4663		-15.4523
 736		7.2496e+001	-17.5597		-15.4705
 737		7.2594e+001	-17.6235		-15.4917
 738		7.2693e+001	-17.7115		-15.5138
 739		7.2791e+001	-17.7901		-15.5379
 740		7.2890e+001	-17.8612		-15.5587
 741		7.2989e+001	-17.9445		-15.5778
 742		7.3087e+001	-18.0218		-15.5994
 743		7.3186e+001	-18.0990		-15.6198
 744		7.3284e+001	-18.1856		-15.6427
 745		7.3382e+001	-18.2434		-15.6643
 746		7.3481e+001	-18.3428		-15.6822
 747		7.3579e+001	-18.4160		-15.7038
 748		7.3678e+001	-18.4999		-15.7258
 749		7.3776e+001	-18.5637		-15.7454
 750		7.3875e+001	-18.6463		-15.7661
 751		7.3974e+001	-18.7350		-15.7835
 752		7.4072e+001	-18.8082		-15.8064
 753		7.4171e+001	-18.8666		-15.8255
 754		7.4269e+001	-18.9687		-15.8429
 755		7.4368e+001	-19.0365		-15.8582
 756		7.4466e+001	-19.1171		-15.8883
 757		7.4564e+001	-19.1991		-15.9108
 758		7.4663e+001	-19.2797		-15.9269
 759		7.4761e+001	-19.3616		-15.9439
 760		7.4860e+001	-19.4429		-15.9693
 761		7.4959e+001	-19.5040		-15.9888
 762		7.5057e+001	-19.5967		-16.0045
 763		7.5156e+001	-19.6679		-16.0291
 764		7.5254e+001	-19.7081		-16.0397
 765		7.5353e+001	-19.7088		-16.0503
 766		7.5451e+001	-19.7081		-16.0601
 767		7.5549e+001	-19.6786		-16.0639
 768		7.5648e+001	-19.6685		-16.0690
 769		7.5746e+001	-19.6101		-16.0665
 770		7.5845e+001	-19.5671		-16.0665
 771		7.5944e+001	-19.5181		-16.0741
 772		7.6042e+001	-19.4570		-16.0698
 773		7.6141e+001	-19.4026		-16.0643
 774		7.6239e+001	-19.3327		-16.0652
 775		7.6338e+001	-19.2770		-16.0690
 776		7.6436e+001	-19.2051		-16.0605
 777		7.6534e+001	-19.1312		-16.0580
 778		7.6633e+001	-19.0648		-16.0567
 779		7.6731e+001	-18.9855		-16.0482
 780		7.6830e+001	-18.9197		-16.0495
 781		7.6929e+001	-18.8425		-16.0452
 782		7.7027e+001	-18.7551		-16.0338
 783		7.7126e+001	-18.6819		-16.0355
 784		7.7224e+001	-18.6181		-16.0245
 785		7.7323e+001	-18.5382		-16.0240
 786		7.7421e+001	-18.4744		-16.0185
 787		7.7519e+001	-18.3811		-16.0156
 788		7.7618e+001	-18.3159		-16.0028
 789		7.7716e+001	-18.2212		-16.0003
 790		7.7815e+001	-18.1608		-15.9948
 791		7.7913e+001	-18.0815		-15.9820
 792		7.8012e+001	-17.9875		-15.9816
 793		7.8111e+001	-17.9049		-15.9744
 794		7.8209e+001	-17.8404		-15.9693
 795		7.8308e+001	-17.7652		-15.9562
 796		7.8406e+001	-17.6860		-15.9532
 797		7.8504e+001	-17.6040		-15.9460
 798		7.8603e+001	-17.5342		-15.9434
 799		7.8701e+001	-17.4307		-15.9341
 800		7.8800e+001	-17.3844		-15.9227
 801		7.8898e+001	-17.2870		-15.9214
 802		7.8997e+001	-17.2098		-15.9044
 803		7.9096e+001	-17.1379		-15.8972
 804		7.9194e+001	-17.0520		-15.8887
 805		7.9293e+001	-16.9788		-15.8824
 806		7.9391e+001	-16.8941		-15.8777
 807		7.9490e+001	-16.8068		-15.8684
 808		7.9588e+001	-16.7424		-15.8586
 809		7.9686e+001	-16.6604		-15.8497
 810		7.9785e+001	-16.5906		-15.8366
 811		7.9883e+001	-16.4986		-15.8344
 812		7.9982e+001	-16.4240		-15.8255
 813		8.0081e+001	-16.3468		-15.8090
 814		8.0179e+001	-16.2749		-15.8001
 815		8.0278e+001	-16.1937		-15.7975
 816		8.0376e+001	-16.1030		-15.7835
 817		8.0475e+001	-16.0217		-15.7759
 818		8.0573e+001	-15.9539		-15.7640
 819		8.0671e+001	-15.8740		-15.7572
 820		8.0770e+001	-15.7967		-15.7394
 821		8.0868e+001	-15.7114		-15.7356
 822		8.0967e+001	-15.6322		-15.7203
 823		8.1066e+001	-15.5536		-15.7174
 824		8.1164e+001	-15.4858		-15.7004
 825		8.1263e+001	-15.3938		-15.6906
 826		8.1361e+001	-15.3233		-15.6817
 827		8.1460e+001	-15.2454		-15.6720
 828		8.1558e+001	-15.1809		-15.6554
 829		8.1656e+001	-15.0835		-15.6444
 830		8.1755e+001	-15.0177		-15.6385
 831		8.1853e+001	-14.9210		-15.6325
 832		8.1952e+001	-14.8585		-15.6207
 833		8.2051e+001	-14.7652		-15.6037
 834		8.2149e+001	-14.6933		-15.5944
 835		8.2248e+001	-14.6114		-15.5821
 836		8.2346e+001	-14.5361		-15.5689
 837		8.2445e+001	-14.4589		-15.5579
 838		8.2543e+001	-14.3877		-15.5473
 839		8.2641e+001	-14.3004		-15.5333
 840		8.2740e+001	-14.2286		-15.5184
 841		8.2838e+001	-14.1406		-15.5074
 842		8.2937e+001	-14.0734		-15.4943
 843		8.3035e+001	-13.9942		-15.4815
 844		8.3134e+001	-13.9055		-15.4692
 845		8.3233e+001	-13.8316		-15.4590
 846		8.3331e+001	-13.7390		-15.4417
 847		8.3430e+001	-13.6631		-15.4285
 848		8.3528e+001	-13.5946		-15.4187
 849		8.3626e+001	-13.5073		-15.4052
 850		8.3725e+001	-13.4381		-15.3891
 851		8.3823e+001	-13.3582		-15.3717
 852		8.3922e+001	-13.2829		-15.3645
 853		8.4020e+001	-13.2104		-15.3483
 854		8.4119e+001	-13.1204		-15.3331
 855		8.4218e+001	-13.0492		-15.3216
 856		8.4316e+001	-12.9653		-15.3034
 857		8.4415e+001	-12.8759		-15.2945
 858		8.4513e+001	-12.8081		-15.2745
 859		8.4612e+001	-12.7336		-15.2605
 860		8.4710e+001	-12.6530		-15.2487
 861		8.4808e+001	-12.5778		-15.2313
 862		8.4907e+001	-12.5072		-15.2160
 863		8.5005e+001	-12.4226		-15.1961
 864		8.5104e+001	-12.3360		-15.1833
 865		8.5203e+001	-12.2594		-15.1647
 866		8.5301e+001	-12.1842		-15.1473
 867		8.5400e+001	-12.0922		-15.1354
 868		8.5498e+001	-12.0257		-15.1176
 869		8.5597e+001	-11.9350		-15.0998
 870		8.5695e+001	-11.8659		-15.0837
 871		8.5793e+001	-11.7873		-15.0735
 872		8.5892e+001	-11.7060		-15.0501
 873		8.5990e+001	-11.6234		-15.0311
 874		8.6089e+001	-11.5623		-15.0192
 875		8.6188e+001	-11.4716		-14.9963
 876		8.6286e+001	-11.4004		-14.9789
 877		8.6385e+001	-11.3111		-14.9636
 878		8.6483e+001	-11.2393		-14.9462
 879		8.6582e+001	-11.1587		-14.9233
 880		8.6680e+001	-11.0861		-14.9089
 881		8.6778e+001	-10.9955		-14.8877
 882		8.6877e+001	-10.9196		-14.8754
 883		8.6975e+001	-10.8517		-14.8533
 884		8.7074e+001	-10.7570		-14.8376
 885		8.7172e+001	-10.6845		-14.8135
 886		8.7271e+001	-10.6167		-14.7931
 887		8.7370e+001	-10.5415		-14.7719
 888		8.7468e+001	-10.4595		-14.7549
 889		8.7567e+001	-10.3715		-14.7320
 890		8.7665e+001	-10.2936		-14.7172
 891		8.7763e+001	-10.2251		-14.6934
 892		8.7862e+001	-10.1365		-14.6743
 893		8.7960e+001	-10.0640		-14.6548
 894		8.8059e+001	-9.9907		-14.6349
 895		8.8157e+001	-9.9081		-14.6120
 896		8.8256e+001	-9.8302		-14.5912
 897		8.8355e+001	-9.7436		-14.5674
 898		8.8453e+001	-9.6731		-14.5496
 899		8.8552e+001	-9.5898		-14.5208
 900		8.8650e+001	-9.4904		-14.5004
 901		8.8749e+001	-9.4286		-14.4767
 902		8.8847e+001	-9.3588		-14.4495
 903		8.8945e+001	-9.2809		-14.4300
 904		8.9044e+001	-9.2016		-14.4037
 905		8.9142e+001	-9.1076		-14.3791
 906		8.9241e+001	-9.0471		-14.3583
 907		8.9340e+001	-8.9699		-14.3358
 908		8.9438e+001	-8.8819		-14.3108
 909		8.9537e+001	-8.8027		-14.2900
 910		8.9635e+001	-8.7308		-14.2595
 911		8.9734e+001	-8.6475		-14.2332
 912		8.9832e+001	-8.5730		-14.2133
 913		8.9930e+001	-8.4964		-14.1776
 914		9.0029e+001	-8.4212		-14.1530
 915		9.0127e+001	-8.3279		-14.1327
 916		9.0226e+001	-8.2573		-14.1026
 917		9.0325e+001	-8.1848		-14.0780
 918		9.0423e+001	-8.1062		-14.0432
 919		9.0522e+001	-8.0169		-14.0241
 920		9.0620e+001	-7.9410		-13.9897
 921		9.0719e+001	-7.8604		-13.9706
 922		9.0817e+001	-7.7845		-13.9350
 923		9.0915e+001	-7.7194		-13.9045
 924		9.1014e+001	-7.6267		-13.8752
 925		9.1112e+001	-7.5340		-13.8455
 926		9.1211e+001	-7.4743		-13.8133
 927		9.1310e+001	-7.3849		-13.7895
 928		9.1408e+001	-7.3178		-13.7560
 929		9.1507e+001	-7.2298		-13.7229
 930		9.1605e+001	-7.1398		-13.6962
 931		9.1704e+001	-7.0673		-13.6640
 932		9.1802e+001	-7.0048		-13.6275
 933		9.1900e+001	-6.9061		-13.5940
 934		9.1999e+001	-6.8463		-13.5660
 935		9.2097e+001	-6.7563		-13.5320
 936		9.2196e+001	-6.6979		-13.4956
 937		9.2294e+001	-6.6025		-13.4608
 938		9.2393e+001	-6.5481		-13.4273
 939		9.2492e+001	-6.4534		-13.3849
 940		9.2590e+001	-6.3722		-13.3573
 941		9.2689e+001	-6.2848		-13.3153
 942		9.2787e+001	-6.2237		-13.2801
 943		9.2885e+001	-6.1445		-13.2419
 944		9.2984e+001	-6.0565		-13.2059
 945		9.3082e+001	-5.9813		-13.1668
 946		9.3181e+001	-5.9020		-13.1295
 947		9.3279e+001	-5.8100		-13.0884
 948		9.3378e+001	-5.7415		-13.0464
 949		9.3477e+001	-5.6515		-13.0044
 950		9.3575e+001	-5.5824		-12.9628
 951		9.3674e+001	-5.5051		-12.9174
 952		9.3772e+001	-5.4185		-12.8746
 953		9.3871e+001	-5.3325		-12.8347
 954		9.3969e+001	-5.2680		-12.7889
 955		9.4067e+001	-5.1888		-12.7503
 956		9.4166e+001	-5.1022		-12.6986
 957		9.4264e+001	-5.0175		-12.6583
 958		9.4363e+001	-4.9490		-12.6103
 959		9.4462e+001	-4.8718		-12.5556
 960		9.4560e+001	-4.7939		-12.5145
 961		9.4659e+001	-4.7073		-12.4602
 962		9.4757e+001	-4.6448		-12.4144
 963		9.4856e+001	-4.5582		-12.3643
 964		9.4954e+001	-4.4843		-12.3138
 965		9.5052e+001	-4.3956		-12.2587
 966		9.5151e+001	-4.3231		-12.2074
 967		9.5249e+001	-4.2351		-12.1531
 968		9.5348e+001	-4.1512		-12.0971
 969		9.5447e+001	-4.0726		-12.0424
 970		9.5545e+001	-3.9886		-11.9898
 971		9.5644e+001	-3.9215		-11.9300
 972		9.5742e+001	-3.8442		-11.8680
 973		9.5841e+001	-3.7543		-11.8137
 974		9.5939e+001	-3.6891		-11.7446
 975		9.6037e+001	-3.6031		-11.6882
 976		9.6136e+001	-3.5427		-11.6296
 977		9.6234e+001	-3.4386		-11.5597
 978		9.6333e+001	-3.3815		-11.5024
 979		9.6432e+001	-3.3009		-11.4299
 980		9.6530e+001	-3.2129		-11.3658
 981		9.6629e+001	-3.1324		-11.2933
 982		9.6727e+001	-3.0591		-11.2220
 983		9.6826e+001	-2.9692		-11.1503
 984		9.6924e+001	-2.9148		-11.0791
 985		9.7022e+001	-2.8395		-11.0082
 986		9.7121e+001	-2.7408		-10.9238
 987		9.7219e+001	-2.6649		-10.8466
 988		9.7318e+001	-2.5830		-10.7749
 989		9.7416e+001	-2.5118		-10.6910
 990		9.7515e+001	-2.4278		-10.6002
 991		9.7614e+001	-2.3553		-10.5209
 992		9.7712e+001	-2.2781		-10.4314
 993		9.7811e+001	-2.2035		-10.3414
 994		9.7909e+001	-2.1122		-10.2558
 995		9.8007e+001	-2.0370		-10.1654
 996		9.8106e+001	-1.9597		-10.0691
 997		9.8204e+001	-1.8778		-9.9711
 998		9.8303e+001	-1.8012		-9.8723
 999		9.8401e+001	-1.7347		-9.7697
1000		9.8500e+001	-1.6575		-9.6556
1001		9.8599e+001	-1.5675		-9.5542
1002		9.8697e+001	-1.4903		-9.4405
1003		9.8796e+001	-1.4030		-9.3281
1004		9.8894e+001	-1.3217		-9.2132
1005		9.8993e+001	-1.2606		-9.0944
1006		9.9091e+001	-1.1941		-8.9697
1007		9.9189e+001	-1.0954		-8.8471
1008		9.9288e+001	-1.0202		-8.7169
1009		9.9386e+001	-0.9409		-8.5828
1010		9.9485e+001	-0.8644		-8.4509
1011		9.9584e+001	-0.7824		-8.3084
1012		9.9682e+001	-0.7132		-8.1629
1013		9.9781e+001	-0.6253		-8.0098
1014		9.9879e+001	-0.5608		-7.8567
1015		9.9978e+001	-0.4681		-7.6921
1016		1.0008e+002	-0.3996		-7.5228
1017		1.0017e+002	-0.3049		-7.3612

PMax (µC/cm2):		1.61e+001
Pr (µC/cm2):		6.63e+000
-Pr (µC/cm2):		-7.36e+000
Vc:			2.04e+002
-Vc:			-1.80e+002
C (Max-Eff) (nF):	6.69e+000
Vert. Eccentricity (µC/cm2):	-3.64e-001

Horiz. Eccentricity (Volts):	1.22e+001

Offset (µC/cm2):	5.18e+000



Hysteresis Version: 4.6.11 - Radiant Technologies, Inc., 1999 - 12/12/11

File: P-E S-E measurement files/4-3-20skVcm.txt (part 1 of 3)
»»»»»»»»»»»»»»»»»»»»»»»»»»»»»»»»»»»» Hysteresis ««««««««««««««««««««««««««««««««««««
»»»  Version:			4.6.11
»»»  Vision Version:		4.6.5 (R)
»»»  Vision Compiled:		7 December 2011
»»»  Driver Version:		4.6.17
»»»  Tester Name:		PPM21211-813
»»»  Tester S/N:		PPM21211-813                    
»»»  Internal Amp Type:		No Internal Amp
»»»  Internal Amp S/N:		100000
»»»  Execution Count:		0
»»»»»»»»»»»»»»»»»»»»»»»»»»»»»»»»»»»»»»»»»»««««««««««««««««««««««««««««««««««««««««««

Stored:				5/16/2024 - 12:16:13
Configured:			05/16/24 12:00:07 PM
Executed:			05/16/24 12:15:49 PM

»»»»»»»»»»»»»»»»»»»»»»»»»»»»»»»»»»» Sample Info ««««««««««««««««««««««««««««««««««««
Sample Name:			
Lot Name:			
Wafer Name:			
Die Row/Column:			0/0
Capacitor Number:		0
Sample Area (cm2):		1.01e+000
Sample Thickness (µm):		1.11e+003

Mux Loop Adjustment:		Disabled

Amplifier:			High Voltage (HVA)
HVI Channel/Port:		1/1
Drive Gain Factor:			1000.00r
Drive Voltage Limit:			4000.00r

»»»»»»»»»»»»»»»»»»»»»»»»»»»»»»»»»»» Tester Info «««««««««««««««««««««««««««««««««««
Tester Name:			PPM21211-813
Tester Serial Number:		PPM21211-813                    
Return Signal Amp. Level:	0.00019

»»»»»»»»»»»»»»»»»»»»»»»»»»»»»»»» Hysteresis Info ««««««««««««««««««««««««««««««««««
Task Name:			Hyst-2
Volts:				2220.00
Field:				20.00 (kV/cm)
Hysteresis Period (ms):		1.00e+002
Preset:				Enabled
Preset Delay (ms):		1.00e+002
Profile:			Standard Bipolar

Sensor Offset:			0.00  
Sensor Scale:			-0.05 
Sensor Impedance (Ohms):	50
Sensor Label:			%

»»»»»»»»»»»»»»»»»»»»»»»»»»»»»»»»»»»»»» Data «««««««««««««««««««««««««««««««««««««««
Points:				1017

Valid Data

Point		Time (ms)	Field (kV/cm)	Measured Polarization	Sensor
   1		9.8500e-002	-0.0137		-1.7344		2.2767e-003
   2		1.9700e-001	0.0048		-1.7380		2.2916e-003
   3		2.9550e-001	0.0378		-1.7336		2.3066e-003
   4		3.9400e-001	0.0639		-1.7309		2.2318e-003
   5		4.9250e-001	0.1285		-1.7328		2.2842e-003
   6		5.9100e-001	0.1863		-1.7241		2.3066e-003
   7		6.8950e-001	0.2488		-1.7205		2.3328e-003
   8		7.8800e-001	0.3045		-1.7173		2.2767e-003
   9		8.8650e-001	0.3842		-1.7081		2.3178e-003
  10		9.8500e-001	0.4399		-1.7041		2.2281e-003
  11		1.0835e+000	0.5038		-1.6938		2.2318e-003
  12		1.1820e+000	0.5760		-1.6858		2.3664e-003
  13		1.2805e+000	0.6674		-1.6682		2.2094e-003
  14		1.3790e+000	0.7258		-1.6483		2.2767e-003
  15		1.4775e+000	0.8104		-1.6247		2.3178e-003
  16		1.5760e+000	0.8736		-1.6024		2.3402e-003
  17		1.6745e+000	0.9630		-1.5753		2.2617e-003
  18		1.7730e+000	1.0406		-1.5262		2.1683e-003
  19		1.8715e+000	1.1100		-1.4707		2.1683e-003
  20		1.9700e+000	1.1836		-1.4161		2.2468e-003
  21		2.0685e+000	1.2599		-1.3499		2.2131e-003
  22		2.1670e+000	1.3465		-1.2788		2.2206e-003
  23		2.2655e+000	1.4242		-1.1998		2.1384e-003
  24		2.3640e+000	1.4846		-1.1025		2.1085e-003
  25		2.4625e+000	1.5822		-1.0048		2.1533e-003
  26		2.5610e+000	1.6489		-0.8954		2.1496e-003
  27		2.6595e+000	1.7286		-0.7730		2.1384e-003
  28		2.7580e+000	1.8036		-0.6309		2.1272e-003
  29		2.8565e+000	1.8929		-0.4554		2.1159e-003
  30		2.9550e+000	1.9630		-0.2452		2.1608e-003
  31		3.0535e+000	2.0297		0.0225		2.0262e-003
  32		3.1520e+000	2.1026		0.3724		2.0374e-003
  33		3.2505e+000	2.2153		0.7498		2.0935e-003
  34		3.3490e+000	2.2984		1.0981		2.1309e-003
  35		3.4475e+000	2.3658		1.3838		2.3141e-003
  36		3.5460e+000	2.4318		1.6343		2.1421e-003
  37		3.6445e+000	2.5204		1.8569		2.1458e-003
  38		3.7430e+000	2.5940		2.0680		2.3215e-003
  39		3.8415e+000	2.6627		2.2595		2.2169e-003
  40		3.9400e+000	2.7514		2.4398		2.4711e-003
  41		4.0385e+000	2.8311		2.6225		2.4075e-003
  42		4.1370e+000	2.9047		2.7905		2.4973e-003
  43		4.2355e+000	2.9892		2.9461		2.5795e-003
  44		4.3340e+000	3.0689		3.1005		2.7029e-003
  45		4.4325e+000	3.1555		3.2572		2.6356e-003
  46		4.5310e+000	3.2160		3.3933		2.8561e-003
  47		4.6295e+000	3.2903		3.5321		3.0431e-003
  48		4.7280e+000	3.3796		3.6757		3.1627e-003
  49		4.8265e+000	3.4642		3.8146		3.1664e-003
  50		4.9250e+000	3.5212		3.9411		3.3272e-003
  51		5.0235e+000	3.6099		4.0635		3.4618e-003
  52		5.1220e+000	3.6745		4.1868		3.5851e-003
  53		5.2205e+000	3.7652		4.3081		3.6749e-003
  54		5.3190e+000	3.8374		4.4246		3.8506e-003
  55		5.4175e+000	3.9281		4.5399		4.0263e-003
  56		5.5160e+000	3.9968		4.6468		4.1197e-003
  57		5.6145e+000	4.0773		4.7509		4.1908e-003
  58		5.7130e+000	4.1536		4.8594		4.3627e-003
  59		5.8115e+000	4.2546		4.9556		4.4599e-003
  60		5.9100e+000	4.3302		5.0481		4.6543e-003
  61		6.0085e+000	4.3790		5.1475		4.9459e-003
  62		6.1070e+000	4.4615		5.2424		5.0244e-003
  63		6.2055e+000	4.5467		5.3334		5.1440e-003
  64		6.3040e+000	4.6223		5.4188		5.0992e-003
  65		6.4025e+000	4.7089		5.5125		5.3983e-003
  66		6.5010e+000	4.7866		5.5895		5.6076e-003
  67		6.5995e+000	4.8608		5.6753		5.7534e-003
  68		6.6980e+000	4.9289		5.7575		5.8917e-003
  69		6.7965e+000	5.0127		5.8353		6.0487e-003
  70		6.8950e+000	5.1014		5.9111		6.3927e-003
  71		6.9935e+000	5.1763		5.9857		6.3852e-003
  72		7.0920e+000	5.2560		6.0595		6.5385e-003
  73		7.1905e+000	5.3468		6.1361		6.8039e-003
  74		7.2890e+000	5.4162		6.2039		6.8712e-003
  75		7.3875e+000	5.4897		6.2757		6.9983e-003
  76		7.4860e+000	5.5743		6.3467		7.2450e-003
  77		7.5845e+000	5.6513		6.4130		7.3534e-003
  78		7.6830e+000	5.7392		6.4740		7.5927e-003
  79		7.7815e+000	5.8176		6.5378		7.6824e-003
  80		7.8800e+000	5.8987		6.6025		7.7348e-003
  81		7.9785e+000	5.9750		6.6655		7.9852e-003
  82		8.0770e+000	6.0540		6.7213		8.1796e-003
  83		8.1755e+000	6.1269		6.7832		8.3217e-003
  84		8.2740e+000	6.2004		6.8402		8.4974e-003
  85		8.3725e+000	6.2863		6.8993		8.6843e-003
  86		8.4710e+000	6.3709		6.9571		8.9049e-003
  87		8.5695e+000	6.4513		7.0070		8.8413e-003
  88		8.6680e+000	6.5049		7.0617		9.1553e-003
  89		8.7665e+000	6.6039		7.1099		9.2563e-003
  90		8.8650e+000	6.6740		7.1666		9.4843e-003
  91		8.9635e+000	6.7551		7.2157		9.5965e-003
  92		9.0620e+000	6.8314		7.2647		9.7049e-003
  93		9.1605e+000	6.9084		7.3106		9.8582e-003
  94		9.2590e+000	6.9840		7.3581		9.9965e-003
  95		9.3575e+000	7.0802		7.4052		1.0277e-002
  96		9.4560e+000	7.1366		7.4518		1.0382e-002
  97		9.5545e+000	7.2232		7.5017		1.0456e-002
  98		9.6530e+000	7.2912		7.5456		1.0639e-002
  99		9.7515e+000	7.3854		7.5827		1.0770e-002
 100		9.8500e+000	7.4569		7.6326		1.0980e-002
 101		9.9485e+000	7.5579		7.6709		1.0987e-002
 102		1.0047e+001	7.6232		7.7227		1.1189e-002
 103		1.0146e+001	7.6981		7.7606		1.1395e-002
 104		1.0244e+001	7.7634		7.7969		1.1447e-002
 105		1.0342e+001	7.8466		7.8384		1.1690e-002
 106		1.0441e+001	7.9229		7.8791		1.1843e-002
 107		1.0540e+001	8.0088		7.9190		1.1810e-002
 108		1.0638e+001	8.0927		7.9545		1.2015e-002
 109		1.0736e+001	8.1848		7.9956		1.2251e-002
 110		1.0835e+001	8.2452		8.0335		1.2240e-002
 111		1.0934e+001	8.3215		8.0690		1.2385e-002
 112		1.1032e+001	8.3951		8.1053		1.2595e-002
 113		1.1131e+001	8.4851		8.1392		1.2789e-002
 114		1.1229e+001	8.5504		8.1819		1.2815e-002
 115		1.1328e+001	8.6315		8.2138		1.2924e-002
 116		1.1426e+001	8.7106		8.2442		1.3122e-002
 117		1.1525e+001	8.8027		8.2844		1.3159e-002
 118		1.1623e+001	8.8748		8.3172		1.3331e-002
 119		1.1722e+001	8.9511		8.3511		1.3406e-002
 120		1.1820e+001	9.0261		8.3830		1.3574e-002
 121		1.1919e+001	9.1133		8.4073		1.3694e-002
 122		1.2017e+001	9.1835		8.4448		1.3813e-002
 123		1.2116e+001	9.2591		8.4783		1.3948e-002
 124		1.2214e+001	9.3429		8.5079		1.4071e-002
 125		1.2313e+001	9.4165		8.5350		1.4213e-002
 126		1.2411e+001	9.4886		8.5705		1.4281e-002
 127		1.2509e+001	9.5787		8.6020		1.4434e-002
 128		1.2608e+001	9.6584		8.6319		1.4617e-002
 129		1.2707e+001	9.7306		8.6619		1.4692e-002
 130		1.2805e+001	9.8041		8.6822		1.4733e-002
 131		1.2903e+001	9.8921		8.7157		1.4845e-002
 132		1.3002e+001	9.9732		8.7452		1.5032e-002
 133		1.3101e+001	10.0550		8.7728		1.5114e-002
 134		1.3199e+001	10.1272		8.8055		1.5283e-002
 135		1.3297e+001	10.1980		8.8354		1.5432e-002
 136		1.3396e+001	10.2784		8.8637		1.5507e-002
 137		1.3495e+001	10.3643		8.8889		1.5548e-002
 138		1.3593e+001	10.4475		8.9076		1.5630e-002
 139		1.3692e+001	10.5251		8.9371		1.5776e-002
 140		1.3790e+001	10.6090		8.9655		1.5918e-002
 141		1.3889e+001	10.6860		8.9926		1.5997e-002
 142		1.3987e+001	10.7547		9.0185		1.6176e-002
 143		1.4086e+001	10.8317		9.0401		1.6303e-002
 144		1.4184e+001	10.9093		9.0644		1.6382e-002
 145		1.4283e+001	10.9918		9.0931		1.6288e-002
 146		1.4381e+001	11.0667		9.1191		1.6527e-002
 147		1.4480e+001	11.1293		9.1442		1.6651e-002
 148		1.4578e+001	11.2111		9.1697		1.6718e-002
 149		1.4677e+001	11.3142		9.1933		1.6845e-002
 150		1.4775e+001	11.3829		9.2140		1.6976e-002
 151		1.4874e+001	11.4510		9.2423		1.7051e-002
 152		1.4972e+001	11.5355		9.2579		1.7066e-002
 153		1.5070e+001	11.6200		9.2834		1.7316e-002
 154		1.5169e+001	11.6970		9.2982		1.7361e-002
 155		1.5268e+001	11.7582		9.3305		1.7496e-002
 156		1.5366e+001	11.8455		9.3477		1.7619e-002
 157		1.5464e+001	11.9307		9.3728		1.7615e-002
 158		1.5563e+001	12.0153		9.3955		1.7705e-002
 159		1.5662e+001	12.0854		9.4147		1.7888e-002
 160		1.5760e+001	12.1679		9.4394		1.7993e-002
 161		1.5858e+001	12.2373		9.4618		1.8079e-002
 162		1.5957e+001	12.3198		9.4801		1.8199e-002
 163		1.6055e+001	12.3947		9.5088		1.8296e-002
 164		1.6154e+001	12.4765		9.5260		1.8348e-002
 165		1.6253e+001	12.5569		9.5515		1.8427e-002
 166		1.6351e+001	12.6339		9.5739		1.8542e-002
 167		1.6450e+001	12.7163		9.5886		1.8651e-002
 168		1.6548e+001	12.7940		9.6058		1.8737e-002
 169		1.6647e+001	12.8737		9.6293		1.8875e-002
 170		1.6745e+001	12.9370		9.6441		1.8898e-002
 171		1.6843e+001	13.0243		9.6708		1.8965e-002
 172		1.6942e+001	13.1006		9.6872		1.9111e-002
 173		1.7041e+001	13.1879		9.7103		1.9193e-002
 174		1.7139e+001	13.2559		9.7259		1.9324e-002
 175		1.7238e+001	13.3343		9.7422		1.9481e-002
 176		1.7336e+001	13.4009		9.7709		1.9372e-002
 177		1.7435e+001	13.5006		9.7845		1.9597e-002
 178		1.7533e+001	13.5707		9.8001		1.9608e-002
 179		1.7631e+001	13.6477		9.8156		1.9698e-002
 180		1.7730e+001	13.7281		9.8416		1.9877e-002
 181		1.7828e+001	13.8092		9.8619		1.9989e-002
 182		1.7927e+001	13.8876		9.8775		2.0030e-002
 183		1.8026e+001	13.9749		9.8934		2.0049e-002
 184		1.8124e+001	14.0374		9.9122		2.0236e-002
 185		1.8223e+001	14.1206		9.9313		2.0258e-002
 186		1.8321e+001	14.2092		9.9445		2.0348e-002
 187		1.8419e+001	14.2848		9.9708		2.0382e-002
 188		1.8518e+001	14.3625		9.9892		2.0468e-002
 189		1.8616e+001	14.4367		10.0039		2.0531e-002
 190		1.8715e+001	14.5130		10.0219		2.0621e-002
 191		1.8814e+001	14.5976		10.0418		2.0711e-002
 192		1.8912e+001	14.6581		10.0554		2.0815e-002
 193		1.9011e+001	14.7618		10.0674		2.0920e-002
 194		1.9109e+001	14.8182		10.0929		2.1043e-002
 195		1.9208e+001	14.9165		10.1053		2.1100e-002
 196		1.9306e+001	14.9818		10.1200		2.1152e-002
 197		1.9404e+001	15.0547		10.1392		2.1234e-002
 198		1.9503e+001	15.1385		10.1571		2.1331e-002
 199		1.9602e+001	15.2162		10.1663		2.1425e-002
 200		1.9700e+001	15.2959		10.1878		2.1492e-002
 201		1.9799e+001	15.3908		10.2006		2.1556e-002
 202		1.9897e+001	15.4650		10.2146		2.1623e-002
 203		1.9996e+001	15.5275		10.2349		2.1668e-002
 204		2.0094e+001	15.6100		10.2493		2.1825e-002
 205		2.0192e+001	15.6939		10.2660		2.1952e-002
 206		2.0291e+001	15.7715		10.2904		2.1900e-002
 207		2.0390e+001	15.8444		10.2980		2.1937e-002
 208		2.0488e+001	15.9351		10.3155		2.2109e-002
 209		2.0587e+001	16.0169		10.3279		2.2229e-002
 210		2.0685e+001	16.0884		10.3398		2.2277e-002
 211		2.0784e+001	16.1613		10.3630		2.2337e-002
 212		2.0882e+001	16.2389		10.3750		2.2468e-002
 213		2.0980e+001	16.3173		10.3837		2.2789e-002
 214		2.1079e+001	16.3950		10.4089		2.2595e-002
 215		2.1177e+001	16.4706		10.4188		2.2632e-002
 216		2.1276e+001	16.5317		10.4288		2.2729e-002
 217		2.1375e+001	16.6424		10.4480		2.2782e-002
 218		2.1473e+001	16.7036		10.4627		2.2838e-002
 219		2.1572e+001	16.7929		10.4783		2.3010e-002
 220		2.1670e+001	16.8706		10.4938		2.3032e-002
 221		2.1769e+001	16.9503		10.5062		2.3171e-002
 222		2.1867e+001	17.0280		10.5198		2.3201e-002
 223		2.1965e+001	17.1050		10.5349		2.3301e-002
 224		2.2064e+001	17.1923		10.5481		2.3316e-002
 225		2.2163e+001	17.2699		10.5621		2.3421e-002
 226		2.2261e+001	17.3400		10.5788		2.3451e-002
 227		2.2360e+001	17.4287		10.5860		2.3507e-002
 228		2.2458e+001	17.5002		10.6048		2.3578e-002
 229		2.2557e+001	17.5909		10.6223		2.3739e-002
 230		2.2655e+001	17.6548		10.6335		2.3795e-002
 231		2.2753e+001	17.7380		10.6466		2.3758e-002
 232		2.2852e+001	17.8143		10.6582		2.3870e-002
 233		2.2951e+001	17.8988		10.6726		2.3911e-002
 234		2.3049e+001	17.9731		10.6817		2.3982e-002
 235		2.3148e+001	18.0624		10.7001		2.4101e-002
 236		2.3246e+001	18.1346		10.7121		2.4135e-002
 237		2.3345e+001	18.2184		10.7296		2.4150e-002
 238		2.3443e+001	18.2913		10.7400		2.4307e-002
 239		2.3541e+001	18.3710		10.7576		2.4300e-002
 240		2.3640e+001	18.4453		10.7655		2.4389e-002
 241		2.3738e+001	18.5339		10.7799		2.4539e-002
 242		2.3837e+001	18.5985		10.7911		2.4535e-002
 243		2.3936e+001	18.6762		10.8062		2.4509e-002
 244		2.4034e+001	18.7436		10.8174		2.4599e-002
 245		2.4133e+001	18.8480		10.8270		2.4640e-002
 246		2.4231e+001	18.9168		10.8425		2.4819e-002
 247		2.4329e+001	19.0006		10.8541		2.4827e-002
 248		2.4428e+001	19.0707		10.8669		2.4961e-002
 249		2.4526e+001	19.1518		10.8788		2.4950e-002
 250		2.4625e+001	19.2316		10.8900		2.4999e-002
 251		2.4724e+001	19.2976		10.9044		2.5118e-002
 252		2.4822e+001	19.3793		10.9119		2.5193e-002
 253		2.4921e+001	19.4570		10.9287		2.5186e-002
 254		2.5019e+001	19.5443		10.9435		2.5290e-002
 255		2.5118e+001	19.6234		10.9522		2.5436e-002
 256		2.5216e+001	19.6460		10.9562		2.5455e-002
 257		2.5314e+001	19.6722		10.9718		2.5473e-002
 258		2.5413e+001	19.6508		10.9754		2.5522e-002
 259		2.5512e+001	19.6302		10.9794		2.5571e-002
 260		2.5610e+001	19.6089		10.9782		2.5545e-002
 261		2.5709e+001	19.5594		10.9814		2.5679e-002
 262		2.5807e+001	19.5223		10.9846		2.5758e-002
 263		2.5906e+001	19.4708		10.9810		2.5776e-002
 264		2.6004e+001	19.4227		10.9726		2.5840e-002
 265		2.6102e+001	19.3629		10.9774		2.5881e-002
 266		2.6201e+001	19.2927		10.9686		2.6023e-002
 267		2.6299e+001	19.2220		10.9610		2.5922e-002
 268		2.6398e+001	19.1546		10.9590		2.5930e-002
 269		2.6497e+001	19.0955		10.9522		2.5971e-002
 270		2.6595e+001	19.0103		10.9526		2.5982e-002
 271		2.6694e+001	18.9470		10.9447		2.6008e-002
 272		2.6792e+001	18.8680		10.9315		2.5956e-002
 273		2.6890e+001	18.7999		10.9219		2.5926e-002
 274		2.6989e+001	18.7229		10.9131		2.5956e-002
 275		2.7087e+001	18.6398		10.9119		2.6176e-002
 276		2.7186e+001	18.5511		10.8996		2.5971e-002
 277		2.7285e+001	18.4982		10.8924		2.5971e-002
 278		2.7383e+001	18.4136		10.8844		2.5971e-002
 279		2.7482e+001	18.3422		10.8748		2.5952e-002
 280		2.7580e+001	18.2528		10.8689		2.5930e-002
 281		2.7679e+001	18.1848		10.8557		2.5941e-002
 282		2.7777e+001	18.0920		10.8445		2.5933e-002
 283		2.7875e+001	18.0287		10.8357		2.5814e-002
 284		2.7974e+001	17.9456		10.8326		2.5829e-002
 285		2.8073e+001	17.8844		10.8202		2.5814e-002
 286		2.8171e+001	17.7950		10.8150		2.5630e-002
 287		2.8270e+001	17.7284		10.7986		2.5746e-002
 288		2.8368e+001	17.6383		10.7899		2.5578e-002
 289		2.8467e+001	17.5696		10.7863		2.5672e-002
 290		2.8565e+001	17.4748		10.7763		2.5664e-002
 291		2.8663e+001	17.3943		10.7631		2.5593e-002
 292		2.8762e+001	17.3256		10.7548		2.5649e-002
 293		2.8860e+001	17.2637		10.7416		2.5608e-002
 294		2.8959e+001	17.1668		10.7348		2.5526e-002
 295		2.9058e+001	17.0864		10.7185		2.5455e-002
 296		2.9156e+001	17.0039		10.7165		2.5473e-002
 297		2.9255e+001	16.9304		10.6997		2.5331e-002
 298		2.9353e+001	16.8390		10.6881		2.5294e-002
 299		2.9451e+001	16.7640		10.6806		2.5346e-002
 300		2.9550e+001	16.7001		10.6650		2.5234e-002
 301		2.9648e+001	16.6156		10.6542		2.5361e-002
 302		2.9747e+001	16.5365		10.6438		2.5070e-002
 303		2.9846e+001	16.4637		10.6359		2.5178e-002
 304		2.9944e+001	16.3654		10.6283		2.5111e-002
 305		3.0043e+001	16.3090		10.6151		2.5002e-002
 306		3.0141e+001	16.2197		10.6004		2.4943e-002
 307		3.0240e+001	16.1386		10.5988		2.4920e-002
 308		3.0338e+001	16.0561		10.5768		2.4793e-002
 309		3.0436e+001	15.9867		10.5665		2.4834e-002
 310		3.0535e+001	15.8959		10.5605		2.4830e-002
 311		3.0634e+001	15.8382		10.5445		2.4744e-002
 312		3.0732e+001	15.7434		10.5381		2.4752e-002
 313		3.0831e+001	15.6698		10.5270		2.4700e-002
 314		3.0929e+001	15.5928		10.5158		2.4726e-002
 315		3.1028e+001	15.5083		10.4982		2.4393e-002
 316		3.1126e+001	15.4286		10.4903		2.4483e-002
 317		3.1224e+001	15.3612		10.4811		2.4382e-002
 318		3.1323e+001	15.2677		10.4651		2.4412e-002
 319		3.1422e+001	15.1914		10.4543		2.4296e-002
 320		3.1520e+001	15.1234		10.4428		2.4184e-002
 321		3.1619e+001	15.0471		10.4328		2.4154e-002
 322		3.1717e+001	14.9536		10.4152		2.4120e-002
 323		3.1816e+001	14.8670		10.4085		2.4124e-002
 324		3.1914e+001	14.8134		10.3897		2.4057e-002
 325		3.2013e+001	14.7282		10.3797		2.3903e-002
 326		3.2111e+001	14.6539		10.3702		2.3918e-002
 327		3.2209e+001	14.5756		10.3570		2.3885e-002
 328		3.2308e+001	14.4917		10.3486		2.3709e-002
 329		3.2407e+001	14.4141		10.3327		2.3687e-002
 330		3.2505e+001	14.3426		10.3175		2.3653e-002
 331		3.2603e+001	14.2580		10.3035		2.3559e-002
 332		3.2702e+001	14.1756		10.2900		2.3578e-002
 333		3.2801e+001	14.0965		10.2800		2.3447e-002
 334		3.2899e+001	14.0188		10.2640		2.3488e-002
 335		3.2998e+001	13.9439		10.2541		2.3387e-002
 336		3.3096e+001	13.8738		10.2389		2.3268e-002
 337		3.3194e+001	13.8023		10.2257		2.3201e-002
 338		3.3293e+001	13.7068		10.2166		2.3085e-002
 339		3.3392e+001	13.6284		10.1974		2.3107e-002
 340		3.3490e+001	13.5439		10.1882		2.2991e-002
 341		3.3589e+001	13.4779		10.1675		2.3006e-002
 342		3.3687e+001	13.3975		10.1575		2.2905e-002
 343		3.3785e+001	13.3150		10.1472		2.2845e-002
 344		3.3884e+001	13.2312		10.1284		2.2872e-002
 345		3.3983e+001	13.1624		10.1160		2.2744e-002
 346		3.4081e+001	13.0799		10.1017		2.2707e-002
 347		3.4179e+001	13.0050		10.0913		2.2636e-002
 348		3.4278e+001	12.9177		10.0725		2.2445e-002
 349		3.4377e+001	12.8511		10.0566		2.2475e-002
 350		3.4475e+001	12.7617		10.0446		2.2386e-002
 351		3.4574e+001	12.6827		10.0287		2.2315e-002
 352		3.4672e+001	12.6077		10.0179		2.2341e-002
 353		3.4770e+001	12.5370		9.9948		2.2247e-002
 354		3.4869e+001	12.4483		9.9828		2.2199e-002
 355		3.4968e+001	12.3830		9.9676		2.2143e-002
 356		3.5066e+001	12.2868		9.9592		2.2105e-002
 357		3.5164e+001	12.2270		9.9365		2.2064e-002
 358		3.5263e+001	12.1472		9.9241		2.1941e-002
 359		3.5361e+001	12.0599		9.9050		2.1851e-002
 360		3.5460e+001	11.9809		9.8946		2.1840e-002
 361		3.5559e+001	11.8964		9.8803		2.1772e-002
 362		3.5657e+001	11.8208		9.8551		2.1675e-002
 363		3.5755e+001	11.7362		9.8432		2.1593e-002
 364		3.5854e+001	11.6750		9.8288		2.1556e-002
 365		3.5953e+001	11.5822		9.8120		2.1443e-002
 366		3.6051e+001	11.5066		9.7961		2.1451e-002
 367		3.6150e+001	11.4393		9.7829		2.1372e-002
 368		3.6248e+001	11.3506		9.7626		2.1286e-002
 369		3.6346e+001	11.2839		9.7498		2.1245e-002
 370		3.6445e+001	11.1967		9.7287		2.1133e-002
 371		3.6544e+001	11.1224		9.7159		2.1002e-002
 372		3.6642e+001	11.0338		9.7019		2.0909e-002
 373		3.6740e+001	10.9623		9.6788		2.0872e-002
 374		3.6839e+001	10.8874		9.6580		2.0864e-002
 375		3.6938e+001	10.8028		9.6417		2.0763e-002
 376		3.7036e+001	10.7183		9.6305		2.0756e-002
 377		3.7135e+001	10.6385		9.6082		2.0606e-002
 378		3.7233e+001	10.5767		9.5898		2.0550e-002
 379		3.7331e+001	10.4846		9.5723		2.0505e-002
 380		3.7430e+001	10.4131		9.5511		2.0408e-002
 381		3.7529e+001	10.3354		9.5380		2.0329e-002
 382		3.7627e+001	10.2564		9.5172		2.0337e-002
 383		3.7725e+001	10.1767		9.5005		2.0258e-002
 384		3.7824e+001	10.1059		9.4737		2.0060e-002
 385		3.7922e+001	10.0179		9.4641		2.0071e-002
 386		3.8021e+001	9.9388		9.4438		1.9862e-002
 387		3.8120e+001	9.8625		9.4203		2.0012e-002
 388		3.8218e+001	9.7759		9.4031		1.9870e-002
 389		3.8316e+001	9.7031		9.3816		1.9870e-002
 390		3.8415e+001	9.6261		9.3632		1.9679e-002
 391		3.8514e+001	9.5532		9.3417		1.9653e-002
 392		3.8612e+001	9.4804		9.3229		1.9458e-002
 393		3.8711e+001	9.3945		9.3010		1.9503e-002
 394		3.8809e+001	9.3257		9.2786		1.9380e-002
 395		3.8907e+001	9.2247		9.2607		1.9372e-002
 396		3.9006e+001	9.1498		9.2403		1.9286e-002
 397		3.9105e+001	9.0680		9.2220		1.9114e-002
 398		3.9203e+001	9.0054		9.1988		1.9096e-002
 399		3.9301e+001	8.9429		9.1741		1.9043e-002
 400		3.9400e+001	8.8432		9.1534		1.8886e-002
 401		3.9499e+001	8.7717		9.1298		1.8800e-002
 402		3.9597e+001	8.6865		9.1095		1.8785e-002
 403		3.9696e+001	8.5944		9.0951		1.8662e-002
 404		3.9794e+001	8.5291		9.0676		1.8595e-002
 405		3.9892e+001	8.4501		9.0421		1.8535e-002
 406		3.9991e+001	8.3593		9.0245		1.8453e-002
 407		4.0090e+001	8.2989		8.9970		1.8311e-002
 408		4.0188e+001	8.2123		8.9778		1.8270e-002
 409		4.0286e+001	8.1325		8.9567		1.8176e-002
 410		4.0385e+001	8.0528		8.9272		1.8090e-002
 411		4.0483e+001	7.9937		8.9080		1.7967e-002
 412		4.0582e+001	7.8975		8.8833		1.7985e-002
 413		4.0681e+001	7.8308		8.8569		1.7772e-002
 414		4.0779e+001	7.7476		8.8294		1.7746e-002
 415		4.0877e+001	7.6734		8.8083		1.7728e-002
 416		4.0976e+001	7.5847		8.7795		1.7585e-002
 417		4.1075e+001	7.5187		8.7564		1.7634e-002
 418		4.1173e+001	7.4287		8.7325		1.7488e-002
 419		4.1272e+001	7.3565		8.7006		1.7432e-002
 420		4.1370e+001	7.2699		8.6814		1.7260e-002
 421		4.1468e+001	7.1950		8.6447		1.7204e-002
 422		4.1567e+001	7.1091		8.6271		1.7107e-002
 423		4.1666e+001	7.0287		8.5952		1.7073e-002
 424		4.1764e+001	6.9572		8.5661		1.6913e-002
 425		4.1862e+001	6.8857		8.5430		1.6864e-002
 426		4.1961e+001	6.8018		8.5103		1.6696e-002
 427		4.2060e+001	6.7338		8.4835		1.6606e-002
 428		4.2158e+001	6.6493		8.4484		1.6591e-002
 429		4.2257e+001	6.5695		8.4289		1.6468e-002
 430		4.2355e+001	6.4788		8.3993		1.6389e-002
 431		4.2453e+001	6.4142		8.3674		1.6404e-002
 432		4.2552e+001	6.3276		8.3347		1.6169e-002
 433		4.2651e+001	6.2671		8.3128		1.6038e-002
 434		4.2749e+001	6.1853		8.2745		1.5963e-002
 435		4.2847e+001	6.0987		8.2418		1.5982e-002
 436		4.2946e+001	6.0210		8.2146		1.5806e-002
 437		4.3044e+001	5.9351		8.1763		1.5694e-002
 438		4.3143e+001	5.8492		8.1508		1.5641e-002
 439		4.3242e+001	5.7722		8.1153		1.5477e-002
 440		4.3340e+001	5.6925		8.0814		1.5357e-002
 441		4.3438e+001	5.6238		8.0507		1.5249e-002
 442		4.3537e+001	5.5200		8.0152		1.5215e-002
 443		4.3636e+001	5.4574		7.9765		1.4957e-002
 444		4.3734e+001	5.3736		7.9449		1.4961e-002
 445		4.3833e+001	5.2932		7.9058		1.4931e-002
 446		4.3931e+001	5.2265		7.8707		1.4778e-002
 447		4.4029e+001	5.1447		7.8372		1.4684e-002
 448		4.4128e+001	5.0588		7.7961		1.4512e-002
 449		4.4227e+001	4.9873		7.7626		1.4486e-002
 450		4.4325e+001	4.9055		7.7259		1.4292e-002
 451		4.4423e+001	4.8127		7.6872		1.4180e-002
 452		4.4522e+001	4.7343		7.6433		1.4101e-002
 453		4.4621e+001	4.6732		7.6082		1.3963e-002
 454		4.4719e+001	4.5900		7.5707		1.3802e-002
 455		4.4818e+001	4.5178		7.5264		1.3754e-002
 456		4.4916e+001	4.4292		7.4877		1.3578e-002
 457		4.5014e+001	4.3591		7.4415		1.3455e-002
 458		4.5113e+001	4.2766		7.4028		1.3421e-002
 459		4.5212e+001	4.1872		7.3573		1.3298e-002
 460		4.5310e+001	4.1171		7.3106		1.3185e-002
 461		4.5408e+001	4.0285		7.2731		1.3062e-002
 462		4.5507e+001	3.9611		7.2292		1.2864e-002
 463		4.5605e+001	3.8821		7.1805		1.2823e-002
 464		4.5704e+001	3.8010		7.1387		1.2542e-002
 465		4.5803e+001	3.7295		7.0872		1.2494e-002
 466		4.5901e+001	3.6381		7.0413		1.2449e-002
 467		4.5999e+001	3.5666		6.9910		1.2307e-002
 468		4.6098e+001	3.4807		6.9412		1.2210e-002
 469		4.6197e+001	3.4112		6.8973		1.1948e-002
 470		4.6295e+001	3.3301		6.8438		1.1802e-002
 471		4.6394e+001	3.2580		6.7952		1.1858e-002
 472		4.6492e+001	3.1659		6.7365		1.1597e-002
 473		4.6590e+001	3.1033		6.6878		1.1447e-002
 474		4.6689e+001	3.0222		6.6368		1.1383e-002
 475		4.6788e+001	2.9445		6.5785		1.0897e-002
 476		4.6886e+001	2.8648		6.5271		1.1208e-002
 477		4.6984e+001	2.7913		6.4676		1.0961e-002
 478		4.7083e+001	2.6992		6.4094		1.0811e-002
 479		4.7182e+001	2.6105		6.3535		1.0744e-002
 480		4.7280e+001	2.5479		6.2889		1.0628e-002
 481		4.7379e+001	2.4730		6.2278		1.0471e-002
 482		4.7477e+001	2.3940		6.1724		1.0239e-002
 483		4.7575e+001	2.3081		6.1074		1.0064e-002
 484		4.7674e+001	2.2270		6.0439		9.9890e-003
 485		4.7773e+001	2.1548		5.9781		9.7722e-003
 486		4.7871e+001	2.0620		5.9147		9.7273e-003
 487		4.7969e+001	2.0015		5.8508		9.6526e-003
 488		4.8068e+001	1.9245		5.7802		9.5105e-003
 489		4.8166e+001	1.8427		5.7068		9.3198e-003
 490		4.8265e+001	1.7768		5.6378		9.0918e-003
 491		4.8364e+001	1.6805		5.5592		8.9684e-003
 492		4.8462e+001	1.6035		5.4910		8.8488e-003
 493		4.8560e+001	1.5389		5.4160		8.8039e-003
 494		4.8659e+001	1.4489		5.3358		8.6245e-003
 495		4.8758e+001	1.3657		5.2560		8.5011e-003
 496		4.8856e+001	1.3046		5.1762		8.2507e-003
 497		4.8955e+001	1.2248		5.0980		8.0862e-003
 498		4.9053e+001	1.1210		5.0094		7.9778e-003
 499		4.9151e+001	1.0523		4.9324		7.8506e-003
 500		4.9250e+001	0.9801		4.8371		7.5964e-003
 501		4.9349e+001	0.8942		4.7521		7.5105e-003
 502		4.9447e+001	0.8145		4.6616		7.4955e-003
 503		4.9545e+001	0.7403		4.5690		7.1889e-003
 504		4.9644e+001	0.6633		4.4764		7.0469e-003
 505		4.9743e+001	0.5725		4.3727		6.8974e-003
 506		4.9841e+001	0.5011		4.2766		6.7777e-003
 507		4.9940e+001	0.4323		4.1756		6.6095e-003
 508		5.0038e+001	0.3554		4.0655		6.5235e-003
 509		5.0136e+001	0.2646		3.9534		6.2506e-003
 510		5.0235e+001	0.1966		3.8537		6.2319e-003
 511		5.0334e+001	0.1251		3.7284		6.0413e-003
 512		5.0432e+001	0.0406		3.6123		5.7684e-003
 513		5.0531e+001	-0.0433		3.4958		5.6973e-003
 514		5.0629e+001	-0.1244		3.3781		5.4655e-003
 515		5.0727e+001	-0.1952		3.2537		5.3945e-003
 516		5.0826e+001	-0.2818		3.1248		5.3048e-003
 517		5.0925e+001	-0.3485		2.9951		5.1366e-003
 518		5.1023e+001	-0.4378		2.8599		5.0394e-003
 519		5.1121e+001	-0.5079		2.7227		4.8450e-003
 520		5.1220e+001	-0.6145		2.5754		4.7552e-003
 521		5.1319e+001	-0.6750		2.4290		4.5422e-003
 522		5.1417e+001	-0.7568		2.2718		4.3665e-003
 523		5.1516e+001	-0.8269		2.1166		4.2580e-003
 524		5.1614e+001	-0.8963		1.9535		4.1384e-003
 525		5.1712e+001	-0.9740		1.7791		3.9964e-003
 526		5.1811e+001	-1.0640		1.6048		3.8580e-003
 527		5.1910e+001	-1.1355		1.4193		3.9178e-003
 528		5.2008e+001	-1.2200		1.2334		3.6076e-003
 529		5.2106e+001	-1.3018		1.0478		3.5141e-003
 530		5.2205e+001	-1.3795		0.8707		3.4094e-003
 531		5.2304e+001	-1.4743		0.6684		3.2823e-003
 532		5.2402e+001	-1.5396		0.4674		3.1552e-003
 533		5.2501e+001	-1.6249		0.2719		3.0804e-003
 534		5.2599e+001	-1.6922		0.0664		3.0393e-003
 535		5.2697e+001	-1.7651		-0.1358		2.9309e-003
 536		5.2796e+001	-1.8537		-0.3437		2.8636e-003
 537		5.2895e+001	-1.9225		-0.5436		2.9122e-003
 538		5.2993e+001	-2.0077		-0.7458		2.7776e-003
 539		5.3092e+001	-2.0847		-0.9509		2.8300e-003
 540		5.3190e+001	-2.1692		-1.1460		2.7477e-003
 541		5.3288e+001	-2.2352		-1.3435		2.7851e-003
 542		5.3387e+001	-2.3252		-1.5382		2.7328e-003
 543		5.3486e+001	-2.4098		-1.7201		2.8075e-003
 544		5.3584e+001	-2.4854		-1.8988		2.7440e-003
 545		5.3682e+001	-2.5397		-2.0763		2.8823e-003
 546		5.3781e+001	-2.6352		-2.2519		2.9122e-003
 547		5.3880e+001	-2.7205		-2.4179		2.9085e-003
 548		5.3978e+001	-2.7968		-2.5814		3.0132e-003
 549		5.4077e+001	-2.8627		-2.7422		3.0393e-003
 550		5.4175e+001	-2.9425		-2.8958		3.0356e-003
 551		5.4273e+001	-3.0222		-3.0462		3.1739e-003
 552		5.4372e+001	-3.0971		-3.1910		3.3122e-003
 553		5.4471e+001	-3.1576		-3.3311		3.3272e-003
 554		5.4569e+001	-3.2690		-3.4739		3.4356e-003
 555		5.4667e+001	-3.3480		-3.6067		3.5777e-003
 556		5.4766e+001	-3.4270		-3.7396		3.5851e-003
 557		5.4865e+001	-3.4855		-3.8668		3.6711e-003
 558		5.4963e+001	-3.5851		-3.9905		4.0076e-003
 559		5.5062e+001	-3.6580		-4.1114		4.0936e-003
 560		5.5160e+001	-3.7253		-4.2243		4.1459e-003
 561		5.5258e+001	-3.8023		-4.3388		4.3291e-003
 562		5.5357e+001	-3.8931		-4.4573		4.3478e-003
 563		5.5456e+001	-3.9659		-4.5574		4.5422e-003
 564		5.5554e+001	-4.0436		-4.6628		4.5795e-003
 565		5.5653e+001	-4.1178		-4.7661		4.7179e-003
 566		5.5751e+001	-4.2140		-4.8598		4.9235e-003
 567		5.5849e+001	-4.2869		-4.9672		5.0917e-003
 568		5.5948e+001	-4.3680		-5.0517		5.2599e-003
 569		5.6047e+001	-4.4299		-5.1507		5.4132e-003
 570		5.6145e+001	-4.5062		-5.2416		5.5927e-003
 571		5.6243e+001	-4.5859		-5.3282		5.6487e-003
 572		5.6342e+001	-4.6704		-5.4116		5.8431e-003
 573		5.6441e+001	-4.7426		-5.4982		5.9702e-003
 574		5.6539e+001	-4.8374		-5.5799		6.0861e-003
 575		5.6638e+001	-4.9048		-5.6613		6.3889e-003
 576		5.6736e+001	-5.0024		-5.7391		6.5347e-003
 577		5.6834e+001	-5.0608		-5.8125		6.6581e-003
 578		5.6933e+001	-5.1371		-5.8879		6.8188e-003
 579		5.7032e+001	-5.2217		-5.9586		7.0394e-003
 580		5.7130e+001	-5.2932		-6.0356		7.1217e-003
 581		5.7228e+001	-5.3584		-6.1082		7.2562e-003
 582		5.7327e+001	-5.4677		-6.1692		7.4656e-003
 583		5.7426e+001	-5.5488		-6.2438		7.6226e-003
 584		5.7524e+001	-5.6148		-6.3060		7.8245e-003
 585		5.7623e+001	-5.6932		-6.3759		8.0936e-003
 586		5.7721e+001	-5.7894		-6.4321		8.1572e-003
 587		5.7819e+001	-5.8595		-6.4927		8.2993e-003
 588		5.7918e+001	-5.9282		-6.5554		8.4114e-003
 589		5.8017e+001	-6.0121		-6.6084		8.5684e-003
 590		5.8115e+001	-6.0939		-6.6659		8.8413e-003
 591		5.8214e+001	-6.1613		-6.7301		8.9759e-003
 592		5.8312e+001	-6.2437		-6.7788		9.0806e-003
 593		5.8410e+001	-6.3351		-6.8398		9.2638e-003
 594		5.8509e+001	-6.4149		-6.8929		9.4021e-003
 595		5.8608e+001	-6.4815		-6.9476		9.5554e-003
 596		5.8706e+001	-6.5661		-7.0010		9.6077e-003
 597		5.8804e+001	-6.6479		-7.0505		9.8395e-003
 598		5.8903e+001	-6.7242		-7.1035		9.9815e-003
 599		5.9002e+001	-6.7867		-7.1558		1.0124e-002
 600		5.9100e+001	-6.8754		-7.2017		1.0337e-002
 601		5.9199e+001	-6.9599		-7.2512		1.0434e-002
 602		5.9297e+001	-7.0390		-7.3006		1.0595e-002
 603		5.9395e+001	-7.1173		-7.3501		1.0714e-002
 604		5.9494e+001	-7.2122		-7.3920		1.0972e-002
 605		5.9593e+001	-7.2740		-7.4395		1.1006e-002
 606		5.9691e+001	-7.3551		-7.4877		1.1133e-002
 607		5.9789e+001	-7.4273		-7.5304		1.1290e-002
 608		5.9888e+001	-7.5119		-7.5771		1.1443e-002
 609		5.9986e+001	-7.5792		-7.6138		1.1540e-002
 610		6.0085e+001	-7.6638		-7.6569		1.1679e-002
 611		6.0184e+001	-7.7387		-7.6996		1.1892e-002
 612		6.0282e+001	-7.8335		-7.7415		1.2109e-002
 613		6.0380e+001	-7.8885		-7.7814		1.2202e-002
 614		6.0479e+001	-7.9717		-7.8229		1.2232e-002
 615		6.0578e+001	-8.0494		-7.8560		1.2438e-002
 616		6.0676e+001	-8.1360		-7.9011		1.2512e-002
 617		6.0775e+001	-8.2109		-7.9370		1.2718e-002
 618		6.0873e+001	-8.2913		-7.9784		1.2815e-002
 619		6.0971e+001	-8.3525		-8.0140		1.3010e-002
 620		6.1070e+001	-8.4631		-8.0511		1.3148e-002
 621		6.1169e+001	-8.5236		-8.0882		1.3129e-002
 622		6.1267e+001	-8.5944		-8.1277		1.3369e-002
 623		6.1365e+001	-8.6838		-8.1604		1.3492e-002
 624		6.1464e+001	-8.7587		-8.1979		1.3593e-002
 625		6.1563e+001	-8.8350		-8.2282		1.3724e-002
 626		6.1661e+001	-8.9147		-8.2637		1.3888e-002
 627		6.1760e+001	-8.9834		-8.2992		1.4034e-002
 628		6.1858e+001	-9.0755		-8.3275		1.4296e-002
 629		6.1956e+001	-9.1511		-8.3646		1.4255e-002
 630		6.2055e+001	-9.2247		-8.3989		1.4322e-002
 631		6.2154e+001	-9.3065		-8.4277		1.4486e-002
 632		6.2252e+001	-9.3924		-8.4632		1.4542e-002
 633		6.2350e+001	-9.4577		-8.4923		1.4722e-002
 634		6.2449e+001	-9.5367		-8.5234		1.4819e-002
 635		6.2547e+001	-9.6199		-8.5553		1.4800e-002
 636		6.2646e+001	-9.6990		-8.5829		1.5092e-002
 637		6.2745e+001	-9.7835		-8.6160		1.5155e-002
 638		6.2843e+001	-9.8564		-8.6455		1.5234e-002
 639		6.2941e+001	-9.9333		-8.6750		1.5421e-002
 640		6.3040e+001	-10.0268		-8.7057		1.5511e-002
 641		6.3139e+001	-10.0852		-8.7353		1.5541e-002
 642		6.3237e+001	-10.1698		-8.7672		1.5802e-002
 643		6.3336e+001	-10.2502		-8.7859		1.5877e-002
 644		6.3434e+001	-10.3375		-8.8230		1.5959e-002
 645		6.3532e+001	-10.4117		-8.8414		1.6071e-002
 646		6.3631e+001	-10.4880		-8.8705		1.6210e-002
 647		6.3730e+001	-10.5650		-8.8992		1.6363e-002
 648		6.3828e+001	-10.6454		-8.9272		1.6370e-002
 649		6.3926e+001	-10.7121		-8.9491		1.6464e-002
 650		6.4025e+001	-10.8076		-8.9794		1.6584e-002
 651		6.4124e+001	-10.8743		-9.0054		1.6688e-002
 652		6.4222e+001	-10.9726		-9.0309		1.6759e-002
 653		6.4320e+001	-11.0351		-9.0568		1.6886e-002
 654		6.4419e+001	-11.1176		-9.0780		1.7058e-002
 655		6.4517e+001	-11.1987		-9.1035		1.6969e-002
 656		6.4616e+001	-11.2619		-9.1350		1.7234e-002
 657		6.4715e+001	-11.3403		-9.1558		1.7275e-002
 658		6.4813e+001	-11.4503		-9.1773		1.7485e-002
 659		6.4912e+001	-11.5018		-9.2024		1.7503e-002
 660		6.5010e+001	-11.5774		-9.2236		1.7911e-002
 661		6.5109e+001	-11.6455		-9.2519		1.7671e-002
 662		6.5207e+001	-11.7465		-9.2766		1.7799e-002
 663		6.5305e+001	-11.8166		-9.2942		1.7907e-002
 664		6.5404e+001	-11.8970		-9.3165		1.7978e-002
 665		6.5502e+001	-11.9685		-9.3421		1.7993e-002
 666		6.5601e+001	-12.0441		-9.3664		1.8038e-002
 667		6.5700e+001	-12.1362		-9.3867		1.8326e-002
 668		6.5798e+001	-12.2194		-9.4111		1.8400e-002
 669		6.5897e+001	-12.2916		-9.4334		1.8430e-002
 670		6.5995e+001	-12.3747		-9.4554		1.8505e-002
 671		6.6094e+001	-12.4339		-9.4765		1.8531e-002
 672		6.6192e+001	-12.5225		-9.5012		1.8707e-002
 673		6.6290e+001	-12.6016		-9.5200		1.8696e-002
 674		6.6389e+001	-12.6799		-9.5380		1.8819e-002
 675		6.6487e+001	-12.7617		-9.5563		1.8696e-002
 676		6.6586e+001	-12.8387		-9.5842		1.9081e-002
 677		6.6685e+001	-12.9184		-9.6006		1.9193e-002
 678		6.6783e+001	-12.9961		-9.6257		1.9350e-002
 679		6.6882e+001	-13.0648		-9.6425		1.9421e-002
 680		6.6980e+001	-13.1583		-9.6596		1.9316e-002
 681		6.7079e+001	-13.2263		-9.6772		1.9559e-002
 682		6.7177e+001	-13.3095		-9.7059		1.9567e-002
 683		6.7275e+001	-13.3941		-9.7211		1.9559e-002
 684		6.7374e+001	-13.4600		-9.7398		1.9802e-002
 685		6.7472e+001	-13.5453		-9.7594		1.9843e-002
 686		6.7571e+001	-13.6195		-9.7837		1.9967e-002
 687		6.7669e+001	-13.7212		-9.7965		1.9922e-002
 688		6.7768e+001	-13.7735		-9.8140		2.0128e-002
 689		6.7867e+001	-13.8484		-9.8336		2.0184e-002
 690		6.7965e+001	-13.9370		-9.8539		2.0322e-002
 691		6.8064e+001	-14.0092		-9.8699		2.0292e-002
 692		6.8162e+001	-14.0938		-9.8958		2.0445e-002
 693		6.8260e+001	-14.1701		-9.9046		2.0453e-002
 694		6.8359e+001	-14.2395		-9.9305		2.0348e-002
 695		6.8457e+001	-14.3206		-9.9433		2.0557e-002
 696		6.8556e+001	-14.4120		-9.9624		2.0815e-002
 697		6.8654e+001	-14.4684		-9.9812		2.0901e-002
 698		6.8753e+001	-14.5673		-9.9952		2.0916e-002
 699		6.8852e+001	-14.6505		-10.0155		2.0987e-002
 700		6.8950e+001	-14.7179		-10.0358		2.1002e-002
 701		6.9049e+001	-14.7942		-10.0514		2.1156e-002
 702		6.9147e+001	-14.8533		-10.0714		2.1163e-002
 703		6.9246e+001	-14.9474		-10.0841		2.1331e-002
 704		6.9344e+001	-15.0382		-10.1017		2.1387e-002
 705		6.9442e+001	-15.1000		-10.1256		2.1451e-002
 706		6.9541e+001	-15.1983		-10.1372		2.1559e-002
 707		6.9639e+001	-15.2657		-10.1571		2.1660e-002
 708		6.9738e+001	-15.3413		-10.1715		2.1675e-002
 709		6.9837e+001	-15.4299		-10.1851		2.1746e-002
 710		6.9935e+001	-15.4918		-10.2002		2.1709e-002
 711		7.0034e+001	-15.5860		-10.2190		2.1851e-002
 712		7.0132e+001	-15.6581		-10.2361		2.2034e-002
 713		7.0231e+001	-15.7296		-10.2521		2.2090e-002
 714		7.0329e+001	-15.8155		-10.2636		2.2187e-002
 715		7.0427e+001	-15.9014		-10.2808		2.2243e-002
 716		7.0526e+001	-15.9743		-10.3011		2.2270e-002
 717		7.0624e+001	-16.0417		-10.3107		2.2475e-002
 718		7.0723e+001	-16.1235		-10.3295		2.2460e-002
 719		7.0822e+001	-16.2107		-10.3430		2.2546e-002
 720		7.0920e+001	-16.2870		-10.3534		2.2651e-002
 721		7.1019e+001	-16.3565		-10.3766		2.2655e-002
 722		7.1117e+001	-16.4383		-10.3869		2.2729e-002
 723		7.1216e+001	-16.5297		-10.4073		2.2872e-002
 724		7.1314e+001	-16.5970		-10.4200		2.2842e-002
 725		7.1412e+001	-16.6719		-10.4336		2.2887e-002
 726		7.1511e+001	-16.7695		-10.4528		2.2961e-002
 727		7.1609e+001	-16.8527		-10.4611		2.3115e-002
 728		7.1708e+001	-16.9235		-10.4775		2.3148e-002
 729		7.1807e+001	-16.9984		-10.4926		2.3234e-002
 730		7.1905e+001	-17.0740		-10.5078		2.3301e-002
 731		7.2004e+001	-17.1531		-10.5238		2.3440e-002
 732		7.2102e+001	-17.2321		-10.5389		2.3425e-002
 733		7.2201e+001	-17.3174		-10.5517		2.3466e-002
 734		7.2299e+001	-17.3909		-10.5688		2.3608e-002
 735		7.2397e+001	-17.4699		-10.5836		2.3642e-002
 736		7.2496e+001	-17.5620		-10.5968		2.3750e-002
 737		7.2594e+001	-17.6177		-10.6107		2.3724e-002
 738		7.2693e+001	-17.7029		-10.6227		2.3885e-002
 739		7.2791e+001	-17.7957		-10.6359		2.3840e-002
 740		7.2890e+001	-17.8762		-10.6454		2.4038e-002
 741		7.2989e+001	-17.9414		-10.6662		2.3974e-002
 742		7.3087e+001	-18.0260		-10.6758		2.4090e-002
 743		7.3186e+001	-18.0968		-10.6929		2.4277e-002
 744		7.3284e+001	-18.1745		-10.7037		2.4292e-002
 745		7.3382e+001	-18.2494		-10.7181		2.4270e-002
 746		7.3481e+001	-18.3394		-10.7304		2.4352e-002
 747		7.3579e+001	-18.3999		-10.7404		2.4288e-002
 748		7.3678e+001	-18.4899		-10.7556		2.4543e-002
 749		7.3776e+001	-18.5724		-10.7703		2.4625e-002
 750		7.3875e+001	-18.6460		-10.7815		2.4692e-002
 751		7.3974e+001	-18.7236		-10.7966		2.4771e-002
 752		7.4072e+001	-18.8054		-10.8102		2.4786e-002
 753		7.4171e+001	-18.8797		-10.8182		2.4913e-002
 754		7.4269e+001	-18.9422		-10.8349		2.4961e-002
 755		7.4368e+001	-19.0453		-10.8417		2.5073e-002
 756		7.4466e+001	-19.1195		-10.8601		2.5328e-002
 757		7.4564e+001	-19.1910		-10.8732		2.5216e-002
 758		7.4663e+001	-19.2790		-10.8864		2.5268e-002
 759		7.4761e+001	-19.3519		-10.8948		2.5387e-002
 760		7.4860e+001	-19.4295		-10.9099		2.5331e-002
 761		7.4959e+001	-19.5106		-10.9231		2.5432e-002
 762		7.5057e+001	-19.5959		-10.9367		2.5462e-002
 763		7.5156e+001	-19.6687		-10.9451		2.5582e-002
 764		7.5254e+001	-19.7017		-10.9590		2.5642e-002
 765		7.5353e+001	-19.7134		-10.9650		2.5709e-002
 766		7.5451e+001	-19.7093		-10.9714		2.5791e-002
 767		7.5549e+001	-19.6804		-10.9758		2.5885e-002
 768		7.5648e+001	-19.6577		-10.9762		2.5746e-002
 769		7.5746e+001	-19.5986		-10.9846		2.5918e-002
 770		7.5845e+001	-19.5656		-10.9806		2.5967e-002
 771		7.5944e+001	-19.5196		-10.9778		2.6001e-002
 772		7.6042e+001	-19.4653		-10.9762		2.6090e-002
 773		7.6141e+001	-19.3986		-10.9798		2.6083e-002
 774		7.6239e+001	-19.3464		-10.9750		2.6116e-002
 775		7.6338e+001	-19.2769		-10.9718		2.6251e-002
 776		7.6436e+001	-19.2075		-10.9654		2.6247e-002
 777		7.6534e+001	-19.1216		-10.9614		2.6232e-002
 778		7.6633e+001	-19.0577		-10.9510		2.6225e-002
 779		7.6731e+001	-18.9876		-10.9463		2.6367e-002
 780		7.6830e+001	-18.9140		-10.9423		2.6277e-002
 781		7.6929e+001	-18.8357		-10.9311		2.6255e-002
 782		7.7027e+001	-18.7752		-10.9187		2.6285e-002
 783		7.7126e+001	-18.6906		-10.9203		2.6292e-002
 784		7.7224e+001	-18.6185		-10.9111		2.6202e-002
 785		7.7323e+001	-18.5332		-10.9000		2.6277e-002
 786		7.7421e+001	-18.4590		-10.8928		2.6378e-002
 787		7.7519e+001	-18.3765		-10.8844		2.6292e-002
 788		7.7618e+001	-18.3160		-10.8780		2.6270e-002
 789		7.7716e+001	-18.2233		-10.8661		2.6131e-002
 790		7.7815e+001	-18.1476		-10.8621		2.6303e-002
 791		7.7913e+001	-18.0775		-10.8501		2.6169e-002
 792		7.8012e+001	-18.0012		-10.8389		2.6188e-002
 793		7.8111e+001	-17.9181		-10.8349		2.6180e-002
 794		7.8209e+001	-17.8397		-10.8230		2.6158e-002
 795		7.8308e+001	-17.7717		-10.8130		2.6244e-002
 796		7.8406e+001	-17.6906		-10.7966		2.5967e-002
 797		7.8504e+001	-17.6122		-10.7919		2.6038e-002
 798		7.8603e+001	-17.5394		-10.7863		2.5918e-002
 799		7.8701e+001	-17.4638		-10.7727		2.6023e-002
 800		7.8800e+001	-17.3627		-10.7651		2.5978e-002
 801		7.8898e+001	-17.2775		-10.7568		2.5959e-002
 802		7.8997e+001	-17.2211		-10.7492		2.5930e-002
 803		7.9096e+001	-17.1325		-10.7404		2.5900e-002
 804		7.9194e+001	-17.0596		-10.7200		2.6019e-002
